Repository: RealSteel183/FYP

# FYP
Accelerating novel Materials search for Space applications using AI techniques

File: extracted_Ni_properties.csv (part 1 of 8)
Alloy Name,Density,Young's Modulus,Yield Strength,Tensile Strength,Fatigue Strength,Specific Heat,Coefficient of Thermal Expansion,Metal Chemical Notations
"Haynes 625 alloy, 40% cold reduction, 1175°C anneal for 5 minutes","{'metric_value': '8.44', 'metric_unit': 'g/cc', 'comment': 'at RT'}","{'metric_value': '208', 'metric_unit': 'GPa', 'comment': 'RT'}","{'metric_value': '360', 'metric_unit': 'MPa', 'comment': ''}","{'metric_value': '840', 'metric_unit': 'MPa', 'comment': ''}",,"{'metric_value': '0.410', 'metric_unit': 'J/g-°C', 'comment': 'RT'}","[{'value': '12.8 µm/m-°C', 'start_temp': '25.0 °C', 'end_temp': '100 °C'}]","[['Aluminum, Al', '<= 0.40 %', '<= 0.40 %', ''], ['Carbon, C', '<= 0.10 %', '<= 0.10 %', ''], ['Chromium, Cr', '21 %', '21 %', ''], ['Cobalt, Co', '<= 1.0 %', '<= 1.0 %', ''], ['Iron, Fe', '<= 5.0 %', '<= 5.0 %', ''], ['Manganese, Mn', '<= 0.50 %', '<= 0.50 %', ''], ['Molybdenum, Mo', '9.0 %', '9.0 %', ''], ['Nickel, Ni', '62 %', '62 %', 'As Remainder'], ['Niobium, Nb (Columbium, Cb)', '3.7 %', '3.7 %', 'Includes Ta'], ['Silicon, Si', '<= 0.50 %', '<= 0.50 %', ''], ['Titanium, Ti', '<= 0.40 %', '<= 0.40 %', '']]"
Special Metals Waspaloy Age Hardenable Nickel Alloy (UNS N07001),"{'metric_value': '8.19', 'metric_unit': 'g/cc', 'comment': ''}","{'metric_value': '157', 'metric_unit': 'GPa', 'comment': 'Dynamic'}","{'metric_value': '500', 'metric_unit': 'MPa', 'comment': ''}","{'metric_value': '500', 'metric_unit': 'MPa', 'comment': ''}",,,"[{'value': '12.2 µm/m-°C', 'start_temp': '21.1 °C', 'end_temp': '93.3 °C'}]","[['Aluminum, Al', '1.2 - 1.6 %', '1.2 - 1.6 %', ''], ['Boron, B', '0.0030 - 0.010 %', '0.0030 - 0.010 %', ''], ['Carbon, C', '0.020 - 0.10 %', '0.020 - 0.10 %', ''], ['Chromium, Cr', '18 - 21 %', '18 - 21 %', ''], ['Cobalt, Co', '12 - 15 %', '12 - 15 %', ''], ['Copper, Cu', '<= 0.50 %', '<= 0.50 %', ''], ['Iron, Fe', '<= 2.0 %', '<= 2.0 %', ''], ['Manganese, Mn', '<= 1.0 %', '<= 1.0 %', ''], ['Molybdenum, Mo', '3.5 - 5.0 %', '3.5 - 5.0 %', ''], ['Nickel, Ni', '51.6 - 62.5 %', '51.6 - 62.5 %', 'As Balance'], ['Phosphorus, P', '<= 0.030 %', '<= 0.030 %', ''], ['Silicon, Si', '<= 0.75 %', '<= 0.75 %', ''], ['Sulfur, S', '<= 0.030 %', '<= 0.030 %', ''], ['Titanium, Ti', '2.75 - 3.25 %', '2.75 - 3.25 %', ''], ['Zirconium, Zr', '0.020 - 0.12 %', '0.020 - 0.12 %', '']]"
"Haynes 625 alloy, 30% cold reduction","{'metric_value': '8.44', 'metric_unit': 'g/cc', 'comment': 'at RT'}","{'metric_value': '208', 'metric_unit': 'GPa', 'comment': 'RT'}","{'metric_value': '1115', 'metric_unit': 'MPa', 'comment': ''}","{'metric_value': '1315', 'metric_unit': 'MPa', 'comment': ''}",,"{'metric_value': '0.410', 'metric_unit': 'J/g-°C', 'comment': 'RT'}","[{'value': '12.8 µm/m-°C', 'start_temp': '25.0 °C', 'end_temp': '100 °C'}]","[['Aluminum, Al', '<= 0.40 %', '<= 0.40 %', ''], ['Carbon, C', '<= 0.10 %', '<= 0.10 %', ''], ['Chromium, Cr', '21 %', '21 %', ''], ['Cobalt, Co', '<= 1.0 %', '<= 1.0 %', ''], ['Iron, Fe', '<= 5.0 %', '<= 5.0 %', ''], ['Manganese, Mn', '<= 0.50 %', '<= 0.50 %', ''], ['Molybdenum, Mo', '9.0 %', '9.0 %', ''], ['Nickel, Ni', '62 %', '62 %', 'As Remainder'], ['Niobium, Nb (Columbium, Cb)', '3.7 %', '3.7 %', 'Includes Ta'], ['Silicon, Si', '<= 0.50 %', '<= 0.50 %', ''], ['Titanium, Ti', '<= 0.40 %', '<= 0.40 %', '']]"
"HP Alloys Alloy 718, 20% Cold Worked, Aged","{'metric_value': '8.20', 'metric_unit': 'g/cc', 'comment': ''}","{'metric_value': '200', 'metric_unit': 'GPa', 'comment': ''}","{'metric_value': '1455', 'metric_unit': 'MPa', 'comment': ''}","{'metric_value': '1551', 'metric_unit': 'MPa', 'comment': ''}",,"{'metric_value': '0.435', 'metric_unit': 'J/g-°C', 'comment': ''}","[{'value': '12.9 µm/m-°C', 'start_temp': '20.0 °C', 'end_temp': '100 °C'}]","[['Aluminum, Al', '0.20 - 0.80 %', '0.20 - 0.80 %', ''], ['Boron, B', '<= 0.0060 %', '<= 0.0060 %', ''], ['Carbon, C', '<= 0.080 %', '<= 0.080 %', ''], ['Chromium, Cr', '17 - 21 %', '17 - 21 %', ''], ['Cobalt, Co', '<= 1.0 %', '<= 1.0 %', ''], ['Copper, Cu', '<= 0.30 %', '<= 0.30 %', ''], ['Iron, Fe', '17 %', '17 %', ''], ['Manganese, Mn', '<= 0.35 %', '<= 0.35 %', ''], ['Molybdenum, Mo', '2.8 - 3.3 %', '2.8 - 3.3 %', ''], ['Nickel, Ni', '50 - 55 %', '50 - 55 %', ''], ['Niobium, Nb (Columbium, Cb)', '4.75 - 5.5 %', '4.75 - 5.5 %', ''], ['Phosphorus, P', '<= 0.015 %', '<= 0.015 %', ''], ['Silicon, Si', '<= 0.35 %', '<= 0.35 %', ''], ['Sulfur, S', '<= 0.015 %', '<= 0.015 %', ''], ['Titanium, Ti', '0.65 - 1.15 %', '0.65 - 1.15 %', '']]"
California Fine Wire Nickel Alloy 120 Nickel Iron Resistance Wire,"{'metric_value': '8.44', 'metric_unit': 'g/cc', 'comment': ''}",,,,,"{'metric_value': '0.523', 'metric_unit': 'J/g-°C@Temperature 20.0 °C', 'comment': ''}",,"[['Iron, Fe', '30 %', '30 %', ''], ['Nickel, Ni', '70 %', '70 %', ''], [''], [], ['Magnetic', 'Strong', ''], ['Temperature Coefficient of Resistance', '0.0045 ohms/ohm-°C', '0-100°C'], ['Thermal EMF vs. Copper', '-0.04', '']]"
"ATI Allegheny Ludlum AL 276™ Nickel-Base Alloy, UNS N10276","{'metric_value': '8.90', 'metric_unit': 'g/cc', 'comment': ''}","{'metric_value': '205', 'metric_unit': 'GPa', 'comment': ''}","{'metric_value': '283', 'metric_unit': 'MPa', 'comment': ''}","{'metric_value': '690', 'metric_unit': 'MPa', 'comment': ''}",,"{'metric_value': '0.425', 'metric_unit': 'J/g-°C', 'comment': ''}","[{'value': '11.2 µm/m-°C', 'start_temp': '20.0 °C', 'end_temp': '93.0 °C'}]","[['Carbon, C', '0.0040 %', '0.0040 %', ''], ['Chromium, Cr', '15.5 %', '15.5 %', ''], ['Cobalt, Co', '0.10 %', '0.10 %', ''], ['Iron, Fe', '6.0 %', '6.0 %', ''], ['Manganese, Mn', '0.15 %', '0.15 %', ''], ['Molybdenum, Mo', '16 %', '16 %', ''], ['Nickel, Ni', '59 %', '59 %', 'as balance'], ['Phosphorus, P', '0.0050 %', '0.0050 %', ''], ['Silicon, Si', '0.030 %', '0.030 %', ''], ['Sulfur, S', '0.0020 %', '0.0020 %', ''], ['Tungsten, W', '3.5 %', '3.5 %', ''], ['Vanadium, V', '0.15 %', '0.15 %', '']]"
FiberNide Nickel Aluminide Foam Atomic 22% Aluminum,"{'metric_value': '0.280', 'metric_unit': 'g/cc', 'comment': 'Ni Foam Starting Material'}",,"{'metric_value': '2.91', 'metric_unit': 'MPa', 'comment': ''}",,,,,"[['Aluminum, Al', '11 %', '11 %', ''], ['Nickel, Ni', '89 %', '89 %', '']]"
Ametek PF60 Nickel Alloy Thermal Spray Powder,,,,,,,,"[['Boron, B', '3.3 %', '3.3 %', ''], ['Carbon, C', '0.90 %', '0.90 %', ''], ['Chromium, Cr', '16.5 %', '16.5 %', ''], ['Iron, Fe', '4.5 %', '4.5 %', ''], ['Nickel, Ni', '70.5 %', '70.5 %', 'as balance'], ['Silicon, Si', '4.3 %', '4.3 %', '']]"
Goodfellow Nickel 78/Boron 14/Silicon 8 Alloy,"{'metric_value': '8.00', 'metric_unit': 'g/cc', 'comment': ''}","{'metric_value': '150', 'metric_unit': 'GPa', 'comment': ''}",,,,,,"[['Boron, B', '14 %', '14 %', ''], ['Nickel, Ni', '78 %', '78 %', ''], ['Silicon, Si', '8.0 %', '8.0 %', '']]"
Sandvik Kanthal SW 782 Spray Wire,"{'metric_value': '8.20', 'metric_unit': 'g/cc', 'comment': ''}",,"{'metric_value': '670', 'metric_unit': 'MPa', 'comment': ''}","{'metric_value': '730', 'metric_unit': 'MPa', 'comment': ''}",,,,"[['Iron, Fe', '48 %', '48 %', ''], ['Nickel, Ni', '52 %', '52 %', ''], [''], [], ['Deposition efficiency, %', '65-78', ''], ['Oxides, %', '15-22', ''], ['Surface Roughness, microns', '7-13', '']]"
"Haynes 625 alloy, 20% cold reduction, 1065°C anneal for 5 minutes","{'metric_value': '8.44', 'metric_unit': 'g/cc', 'comment': 'at RT'}","{'metric_value': '208', 'metric_unit': 'GPa', 'comment': 'RT'}","{'metric_value': '485', 'metric_unit': 'MPa', 'comment': ''}","{'metric_value': '950', 'metric_unit': 'MPa', 'comment': ''}",,"{'metric_value': '0.410', 'metric_unit': 'J/g-°C', 'comment': 'RT'}","[{'value': '12.8 µm/m-°C', 'start_temp': '25.0 °C', 'end_temp': '100 °C'}]","[['Aluminum, Al', '<= 0.40 %', '<= 0.40 %', ''], ['Carbon, C', '<= 0.10 %', '<= 0.10 %', ''], ['Chromium, Cr', '21 %', '21 %', ''], ['Cobalt, Co', '<= 1.0 %', '<= 1.0 %', ''], ['Iron, Fe', '<= 5.0 %', '<= 5.0 %', ''], ['Manganese, Mn', '<= 0.50 %', '<= 0.50 %', ''], ['Molybdenum, Mo', '9.0 %', '9.0 %', ''], ['Nickel, Ni', '62 %', '62 %', 'As Remainder'], ['Niobium, Nb (Columbium, Cb)', '3.7 %', '3.7 %', 'Includes Ta'], ['Silicon, Si', '<= 0.50 %', '<= 0.50 %', ''], ['Titanium, Ti', '<= 0.40 %', '<= 0.40 %', '']]"
Alliance A-5 Alnico Magnetic Material,"{'metric_value': '7.30', 'metric_unit': 'g/cc', 'comment': ''}",,,,,,,[]
Special Metals Nickel 201,"{'metric_value': '8.89', 'metric_unit': 'g/cc', 'comment': ''}",,"{'metric_value': '103', 'metric_unit': 'MPa', 'comment': 'Annealed'}","{'metric_value': '403', 'metric_unit': 'MPa', 'comment': 'Annealed'}",,"{'metric_value': '0.456', 'metric_unit': 'J/g-°C', 'comment': ''}","[{'value': '13.1 µm/m-°C', 'start_temp': '20.0 °C', 'end_temp': '100 °C'}]","[['Carbon, C', '<= 0.020 %', '<= 0.020 %', ''], ['Copper, Cu', '<= 0.25 %', '<= 0.25 %', ''], ['Iron, Fe', '<= 0.40 %', '<= 0.40 %', ''], ['Manganese, Mn', '<= 0.35 %', '<= 0.35 %', ''], ['Nickel, Ni', '>= 99 %', '>= 99 %', 'Including Cobalt'], ['Silicon, Si', '<= 0.35 %', '<= 0.35 %', ''], ['Sulfur, S', '<= 0.010 %', '<= 0.010 %', '']]"
"Haynes 625 alloy, plate after 16000 hours at 760°C (1400°F)","{'metric_value': '8.44', 'metric_unit': 'g/cc', 'comment': 'at RT'}","{'metric_value': '208', 'metric_unit': 'GPa', 'comment': 'RT'}","{'metric_value': '665', 'metric_unit': 'MPa', 'comment': ''}","{'metric_value': '970', 'metric_unit': 'MPa', 'comment': ''}",,"{'metric_value': '0.410', 'metric_unit': 'J/g-°C', 'comment': 'RT'}","[{'value': '12.8 µm/m-°C', 'start_temp': '25.0 °C', 'end_temp': '100 °C'}]","[['Aluminum, Al', '<= 0.40 %', '<= 0.40 %', ''], ['Carbon, C', '<= 0.10 %', '<= 0.10 %', ''], ['Chromium, Cr', '21 %', '21 %', ''], ['Cobalt, Co', '<= 1.0 %', '<= 1.0 %', ''], ['Iron, Fe', '<= 5.0 %', '<= 5.0 %', ''], ['Manganese, Mn', '<= 0.50 %', '<= 0.50 %', ''], ['Molybdenum, Mo', '9.0 %', '9.0 %', ''], ['Nickel, Ni', '62 %', '62 %', 'As Remainder'], ['Niobium, Nb (Columbium, Cb)', '3.7 %', '3.7 %', 'Includes Ta'], ['Silicon, Si', '<= 0.50 %', '<= 0.50 %', ''], ['Titanium, Ti', '<= 0.40 %', '<= 0.40 %', '']]"
Sandvik Osprey HTN 1A Brazing Powder,,,,,,,,"[['Aluminum, Al', '<= 0.050 %', '<= 0.050 %', ''], ['Boron, B', '2.75 - 3.5 %', '2.75 - 3.5 %', ''], ['Carbon, C', '<= 0.060 %', '<= 0.060 %', ''], ['Chromium, Cr', '13 - 15 %', '13 - 15 %', ''], ['Cobalt, Co', '<= 0.10 %', '<= 0.10 %', ''], ['Iron, Fe', '4.0 - 5.0 %', '4.0 - 5.0 %', ''], ['Nickel, Ni', '73.875 %', '73.875 %', 'As Balance'], ['Phosphorus, P', '<= 0.020 %', '<= 0.020 %', ''], ['Silicon, Si', '4.0 - 5.0 %', '4.0 - 5.0 %', ''], ['Sulfur, S', '<= 0.020 %', '<= 0.020 %', ''], ['Titanium, Ti', '<= 0.050 %', '<= 0.050 %', ''], ['Zirconium, Zr', '<= 0.050 %', '<= 0.050 %', '']]"
"California Fine Wire Stablohm 675 Nickel, Chromium and Iron Resistance Wire","{'metric_value': '8.25', 'metric_unit': 'g/cc', 'comment': ''}",,,,,,,"[['Chromium, Cr', '16 %', '16 %', ''], ['Iron, Fe', '24 %', '24 %', 'as balance'], ['Nickel, Ni', '60 %', '60 %', ''], [''], [], ['Magnetic', 'Faint', ''], ['Temperature Coefficient of Resistance', '0.00015 ohms/ohm-°C', '0-100°C'], ['Thermal EMF vs. Copper', '+0.002', '']]"
EOS NickelAlloy IN625 DMSL Powder,"{'metric_value': '8.40', 'metric_unit': 'g/cc', 'comment': 'Part; ISO 3369'}",,"{'metric_value': '62', 'metric_unit': '5', 'comment': 'in vertical direction (Z), As built; ISO 6892-1 B10'}","{'metric_value': '86', 'metric_unit': '0', 'comment': 'in vertical direction (Z), As built; ISO 6892-1 B10'}",,,,"[['Aluminum, Al', '<= 0.40 %', '<= 0.40 %', ''], ['Carbon, C', '<= 0.10 %', '<= 0.10 %', ''], ['Chromium, Cr', '20 - 23 %', '20 - 23 %', ''], ['Cobalt, Co', '<= 1.0 %', '<= 1.0 %', ''], ['Iron, Fe', '<= 5.0 %', '<= 5.0 %', ''], ['Manganese, Mn', '<= 0.50 %', '<= 0.50 %', ''], ['Molybdenum, Mo', '8.0 - 10 %', '8.0 - 10 %', ''], ['Nickel, Ni', '58 - 68.85 %', '58 - 68.85 %', 'Balance'], ['Niobium, Nb (Columbium, Cb)', '3.15 - 4.15 %', '3.15 - 4.15 %', ''], ['Phosphorus, P', '<= 0.015 %', '<= 0.015 %', ''], ['Silicon, Si', '<= 0.50 %', '<= 0.50 %', ''], ['Sulfur, S', '<= 0.015 %', '<= 0.015 %', ''], ['Tantalum, Ta', '<= 0.050 %', '<= 0.050 %', ''], ['Titanium, Ti', '<= 0.40 %', '<= 0.40 %', ''], [''], [], ['Surface roughness', '1-5 µm', 'Ra, after shot peening'], ['', '3-10 µm', 'Rz, after shot peening'], ['Volume rate', '4.2 mm³/s', '']]"
MetalTek MTEK 625 Cast UNS N26625 Severe Corrosion and Heat Resistant Alloy,,,"{'metric_value': '275', 'metric_unit': 'MPa', 'comment': ''}","{'metric_value': '485', 'metric_unit': 'MPa', 'comment': ''}",,,,"[['Carbon, C', '<= 0.060 %', '<= 0.060 %', ''], ['Chromium, Cr', '20 - 23 %', '20 - 23 %', ''], ['Iron, Fe', '<= 5.0 %', '<= 5.0 %', ''], ['Manganese, Mn', '<= 1.0 %', '<= 1.0 %', ''], ['Molybdenum, Mo', '8.0 - 10 %', '8.0 - 10 %', ''], ['Nickel, Ni', '55.44 - 68.85 %', '55.44 - 68.85 %', 'As Balance'], ['Niobium, Nb (Columbium, Cb)', '3.15 - 4.5 %', '3.15 - 4.5 %', ''], ['Silicon, Si', '<= 1.0 %', '<= 1.0 %', ''], [''], [], ['Heat Treatment', 'Sol. Anneal', '']]"
"Materion Beryllium Nickel Strip - Alloy 360 Annealed, 2.5 hr at 950°F","{'metric_value': '8.28', 'metric_unit': 'g/cc', 'comment': ''}","{'metric_value': '19', 'metric_unit': '5', 'comment': ''}","{'metric_value': '1034', 'metric_unit': 'MPa', 'comment': ''}","{'metric_value': '1482', 'metric_unit': 'MPa', 'comment': ''}",,,"[{'value': '14.0 µm/m-°C', 'start_temp': '20.0 °C', 'end_temp': '200 °C'}]","[['Beryllium, Be', '1.85 - 2.05 %', '1.85 - 2.05 %', ''], ['Copper, Cu', '<= 0.25 %', '<= 0.25 %', ''], ['Nickel, Ni', '97.3 %', '97.3 %', 'as balance'], ['Titanium, Ti', '0.40 - 0.60 %', '0.40 - 0.60 %', '']]"
Proto Labs Inconel 718 - DMLS,,,"{'metric_value': '1030', 'metric_unit': 'MPa', 'comment': ''}","{'metric_value': '1240', 'metric_unit': 'MPa', 'comment': ''}",,,,[]
Goodfellow Nickel 80/Iron 20 Alloy,,,,,,,,"[['Iron, Fe', '20 %', '20 %', ''], ['Nickel, Ni', '80 %', '80 %', '']]"
"Haynes 625 alloy, 40% cold reduction, 1120°C anneal for 5 minutes","{'metric_value': '8.44', 'metric_unit': 'g/cc', 'comment': 'at RT'}","{'metric_value': '208', 'metric_unit': 'GPa', 'comment': 'RT'}","{'metric_value': '500', 'metric_unit': 'MPa', 'comment': ''}","{'metric_value': '945', 'metric_unit': 'MPa', 'comment': ''}",,"{'metric_value': '0.410', 'metric_unit': 'J/g-°C', 'comment': 'RT'}","[{'value': '12.8 µm/m-°C', 'start_temp': '25.0 °C', 'end_temp': '100 °C'}]","[['Aluminum, Al', '<= 0.40 %', '<= 0.40 %', ''], ['Carbon, C', '<= 0.10 %', '<= 0.10 %', ''], ['Chromium, Cr', '21 %', '21 %', ''], ['Cobalt, Co', '<= 1.0 %', '<= 1.0 %', ''], ['Iron, Fe', '<= 5.0 %', '<= 5.0 %', ''], ['Manganese, Mn', '<= 0.50 %', '<= 0.50 %', ''], ['Molybdenum, Mo', '9.0 %', '9.0 %', ''], ['Nickel, Ni', '62 %', '62 %', 'As Remainder'], ['Niobium, Nb (Columbium, Cb)', '3.7 %', '3.7 %', 'Includes Ta'], ['Silicon, Si', '<= 0.50 %', '<= 0.50 %', ''], ['Titanium, Ti', '<= 0.40 %', '<= 0.40 %', '']]"
"Haynes R-41 alloy, <0.762 mm thick sheet, 30 minutes at 1066°C, air cooled, aged 16 hours at 760°C (1400°F), air cooled","{'metric_value': '8.25', 'metric_unit': 'g/cc', 'comment': ''}","{'metric_value': '150', 'metric_unit': 'GPa', 'comment': ''}","{'metric_value': '795', 'metric_unit': 'MPa', 'comment': ''}","{'metric_value': '952', 'metric_unit': 'MPa', 'comment': ''}",,"{'metric_value': '0.452', 'metric_unit': 'J/g-°C@Temperature 21.0 °C', 'comment': ''}","[{'value': '13.5 µm/m-°C', 'start_temp': '21.0 °C', 'end_temp': '538 °C'}]","[['Aluminum, Al', '1.4 - 1.6 %', '1.4 - 1.6 %', ''], ['Boron, B', '0.0030 - 0.010 %', '0.0030 - 0.010 %', ''], ['Carbon, C', '0.050 - 0.12 %', '0.050 - 0.12 %', ''], ['Chromium, Cr', '18 - 20 %', '18 - 20 %', ''], ['Cobalt, Co', '10 - 12 %', '10 - 12 %', ''], ['Iron, Fe', '<= 5.0 %', '<= 5.0 %', ''], ['Manganese, Mn', '<= 0.10 %', '<= 0.10 %', ''], ['Molybdenum, Mo', '9.0 - 10.5 %', '9.0 - 10.5 %', ''], ['Nickel, Ni', '53 %', '53 %', 'As Remainder'], ['Silicon, Si', '<= 0.50 %', '<= 0.50 %', ''], ['Sulfur, S', '<= 0.015 %', '<= 0.015 %', ''], ['Titanium, Ti', '3.0 - 3.3 %', '3.0 - 3.3 %', '']]"
"Nickel, Ni","{'metric_value': '8.88', 'metric_unit': 'g/cc', 'comment': ''}","{'metric_value': '207', 'metric_unit': 'GPa', 'comment': ''}","{'metric_value': '59.0', 'metric_unit': 'MPa', 'comment': 'Typical'}","{'metric_value': '317', 'metric_unit': 'MPa', 'comment': 'Typical'}",,"{'metric_value': '0.460', 'metric_unit': 'J/g-°C', 'comment': ''}",,"[['Nickel, Ni', '100 %', '100 %', ''], [''], [], ['CAS Number', '7440-02-0', '']]"
"HP Alloys Alloy 718, 50% Cold Worked, Aged","{'metric_value': '8.20', 'metric_unit': 'g/cc', 'comment': ''}","{'metric_value': '200', 'metric_unit': 'GPa', 'comment': ''}","{'metric_value': '1710', 'metric_unit': 'MPa', 'comment': ''}","{'metric_value': '1813', 'metric_unit': 'MPa', 'comment': ''}",,"{'metric_value': '0.435', 'metric_unit': 'J/g-°C', 'comment': ''}","[{'value': '12.9 µm/m-°C', 'start_temp': '20.0 °C', 'end_temp': '100 °C'}]","[['Aluminum, Al', '0.20 - 0.80 %', '0.20 - 0.80 %', ''], ['Boron, B', '<= 0.0060 %', '<= 0.0060 %', ''], ['Carbon, C', '<= 0.080 %', '<= 0.080 %', ''], ['Chromium, Cr', '17 - 21 %', '17 - 21 %', ''], ['Cobalt, Co', '<= 1.0 %', '<= 1.0 %', ''], ['Copper, Cu', '<= 0.30 %', '<= 0.30 %', ''], ['Iron, Fe', '17 %', '17 %', ''], ['Manganese, Mn', '<= 0.35 %', '<= 0.35 %', ''], ['Molybdenum, Mo', '2.8 - 3.3 %', '2.8 - 3.3 %', ''], ['Nickel, Ni', '50 - 55 %', '50 - 55 %', ''], ['Niobium, Nb (Columbium, Cb)', '4.75 - 5.5 %', '4.75 - 5.5 %', ''], ['Phosphorus, P', '<= 0.015 %', '<= 0.015 %', ''], ['Silicon, Si', '<= 0.35 %', '<= 0.35 %', ''], ['Sulfur, S', '<= 0.015 %', '<= 0.015 %', ''], ['Titanium, Ti', '0.65 - 1.15 %', '0.65 - 1.15 %', '']]"
Alliance A-6 Alnico Magnetic Material,"{'metric_value': '7.30', 'metric_unit': 'g/cc', 'comment': ''}",,,,,,,[]
"Haynes 625 alloy, plate, as annealed at 1025°C, rapid cooled","{'metric_value': '8.44', 'metric_unit': 'g/cc', 'comment': 'at RT'}","{'metric_value': '208', 'metric_unit': 'GPa', 'comment': 'RT'}","{'metric_value': '455', 'metric_unit': 'MPa', 'comment': ''}","{'metric_value': '880', 'metric_unit': 'MPa', 'comment': ''}",,"{'metric_value': '0.410', 'metric_unit': 'J/g-°C', 'comment': 'RT'}","[{'value': '12.8 µm/m-°C', 'start_temp': '25.0 °C', 'end_temp': '100 °C'}]","[['Aluminum, Al', '<= 0.40 %', '<= 0.40 %', ''], ['Carbon, C', '<= 0.10 %', '<= 0.10 %', ''], ['Chromium, Cr', '21 %', '21 %', ''], ['Cobalt, Co', '<= 1.0 %', '<= 1.0 %', ''], ['Iron, Fe', '<= 5.0 %', '<= 5.0 %', ''], ['Manganese, Mn', '<= 0.50 %', '<= 0.50 %', ''], ['Molybdenum, Mo', '9.0 %', '9.0 %', ''], ['Nickel, Ni', '62 %', '62 %', 'As Remainder'], ['Niobium, Nb (Columbium, Cb)', '3.7 %', '3.7 %', 'Includes Ta'], ['Silicon, Si', '<= 0.50 %', '<= 0.50 %', ''], ['Titanium, Ti', '<= 0.40 %', '<= 0.40 %', '']]"
"Haynes R-41 alloy, 1.27 mm thick sheet, solution heat treated at 1079°C, water quenched, 30 minutes at 1066°C, air cooled, aged 16 hours at 760°C (1400°F)","{'metric_value': '8.25', 'metric_unit': 'g/cc', 'comment': ''}","{'metric_value': '150', 'metric_unit': 'GPa', 'comment': ''}","{'metric_value': '799', 'metric_unit': 'MPa', 'comment': ''}","{'metric_value': '1047', 'metric_unit': 'MPa', 'comment': ''}",,"{'metric_value': '0.452', 'metric_unit': 'J/g-°C@Temperature 21.0 °C', 'comment': ''}","[{'value': '13.5 µm/m-°C', 'start_temp': '21.0 °C', 'end_temp': '538 °C'}]","[['Aluminum, Al', '1.4 - 1.6 %', '1.4 - 1.6 %', ''], ['Boron, B', '0.0030 - 0.010 %', '0.0030 - 0.010 %', ''], ['Carbon, C', '0.050 - 0.12 %', '0.050 - 0.12 %', ''], ['Chromium, Cr', '18 - 20 %', '18 - 20 %', ''], ['Cobalt, Co', '10 - 12 %', '10 - 12 %', ''], ['Iron, Fe', '<= 5.0 %', '<= 5.0 %', ''], ['Manganese, Mn', '<= 0.10 %', '<= 0.10 %', ''], ['Molybdenum, Mo', '9.0 - 10.5 %', '9.0 - 10.5 %', ''], ['Nickel, Ni', '53 %', '53 %', 'As Remainder'], ['Silicon, Si', '<= 0.50 %', '<= 0.50 %', ''], ['Sulfur, S', '<= 0.015 %', '<= 0.015 %', ''], ['Titanium, Ti', '3.0 - 3.3 %', '3.0 - 3.3 %', '']]"
"Carpenter MP35N* Ni-Co-Cr-Mo Alloy, 15% Cold Reduction + Aged 538°C (1000°F)/4hr/AC","{'metric_value': '8.43', 'metric_unit': 'g/cc', 'comment': ''}","{'metric_value': '234.8', 'metric_unit': 'GPa', 'comment': ''}","{'metric_value': '862', 'metric_unit': 'MPa', 'comment': ''}","{'metric_value': '1089', 'metric_unit': 'MPa', 'comment': ''}",,,"[{'value': '12.8 µm/m-°C', 'start_temp': '21.0 °C', 'end_temp': '93.0 °C'}]","[['Boron, B', '0.010 %', '0.010 %', ''], ['Carbon, C', '<= 0.025 %', '<= 0.025 %', ''], ['Chromium, Cr', '19 - 21 %', '19 - 21 %', ''], ['Cobalt, Co', '33 %', '33 %', 'as remainder'], ['Iron, Fe', '<= 1.0 %', '<= 1.0 %', ''], ['Manganese, Mn', '<= 0.15 %', '<= 0.15 %', ''], ['Molybdenum, Mo', '9.0 - 10.5 %', '9.0 - 10.5 %', ''], ['Nickel, Ni', '33 - 37 %', '33 - 37 %', ''], ['Phosphorus, P', '<= 0.015 %', '<= 0.015 %', ''], ['Silicon, Si', '<= 0.15 %', '<= 0.15 %', ''], ['Sulfur, S', '<= 0.010 %', '<= 0.010 %', ''], ['Titanium, Ti', '<= 1.0 %', '<= 1.0 %', '']]"
PSM Industries Pacific Sintered Metals FN-255-S(HT) Nickel Steel Powdered Metal (MPIF FN-0208-130HT),"{'metric_value': '7.20', 'metric_unit': 'g/cc', 'comment': ''}","{'metric_value': '138', 'metric_unit': 'GPa', 'comment': ''}","{'metric_value': '1000', 'metric_unit': 'MPa', 'comment': ''}","{'metric_value': '1000', 'metric_unit': 'MPa', 'comment': ''}",,,,[]
AFE Technologies Cronite 657 Nickel Alloy Castings,,,"{'metric_value': '230', 'metric_unit': 'MPa', 'comment': 'As Cast'}","{'metric_value': '450', 'metric_unit': 'MPa', 'comment': 'As Cast'}",,,,[]
Ametek High Purity Nickel Strip 899G Annealed,"{'metric_value': '8.90', 'metric_unit': 'g/cc', 'comment': ''}",,,,,,,"[['Carbon, C', '0.010 - 0.020 %', '0.010 - 0.020 %', ''], ['Copper, Cu', '<= 0.010 %', '<= 0.010 %', ''], ['Iron, Fe', '<= 0.050 %', '<= 0.050 %', ''], ['Magnesium, Mg', '0.0060 - 0.014 %', '0.0060 - 0.014 %', ''], ['Manganese, Mn', '0.022 - 0.042 %', '0.022 - 0.042 %', ''], ['Nickel, Ni', '99.6 %', '99.6 %', ''], ['Silicon, Si', '<= 0.0020 %', '<= 0.0020 %', ''], ['Sulfur, S', '<= 0.0010 %', '<= 0.0010 %', '']]"
Goodfellow Nickel 90/Titanium 10 Alloy,,,,,,,,"[['Nickel, Ni', '90 %', '90 %', ''], ['Titanium, Ti', '10 %', '10 %', '']]"
"Haynes 625 alloy, 20% cold reduction, 1010°C anneal for 5 minutes","{'metric_value': '8.44', 'metric_unit': 'g/cc', 'comment': 'at RT'}","{'metric_value': '208', 'metric_unit': 'GPa', 'comment': 'RT'}","{'metric_value': '490', 'metric_unit': 'MPa', 'comment': ''}","{'metric_value': '950', 'metric_unit': 'MPa', 'comment': ''}",,"{'metric_value': '0.410', 'metric_unit': 'J/g-°C', 'comment': 'RT'}","[{'value': '12.8 µm/m-°C', 'start_temp': '25.0 °C', 'end_temp': '100 °C'}]","[['Aluminum, Al', '<= 0.40 %', '<= 0.40 %', ''], ['Carbon, C', '<= 0.10 %', '<= 0.10 %', ''], ['Chromium, Cr', '21 %', '21 %', ''], ['Cobalt, Co', '<= 1.0 %', '<= 1.0 %', ''], ['Iron, Fe', '<= 5.0 %', '<= 5.0 %', ''], ['Manganese, Mn', '<= 0.50 %', '<= 0.50 %', ''], ['Molybdenum, Mo', '9.0 %', '9.0 %', ''], ['Nickel, Ni', '62 %', '62 %', 'As Remainder'], ['Niobium, Nb (Columbium, Cb)', '3.7 %', '3.7 %', 'Includes Ta'], ['Silicon, Si', '<= 0.50 %', '<= 0.50 %', ''], ['Titanium, Ti', '<= 0.40 %', '<= 0.40 %', '']]"
Sandvik Nikrothal 70 Resistance Strip,"{'metric_value': '8.10', 'metric_unit': 'g/cc', 'comment': ''}",,"{'metric_value': '380', 'metric_unit': 'MPa', 'comment': ''}","{'metric_value': '100', 'metric_unit': 'MPa', 'comment': 'deformation rate= 6.2x10-2/min'}",,"{'metric_value': '0.460', 'metric_unit': 'J/g-°C@Temperature 20.0 °C', 'comment': ''}","[{'value': '14.0 µm/m-°C', 'start_temp': '20.0 °C', 'end_temp': '250 °C'}]","[['Carbon, C', '<= 0.15 %', '<= 0.15 %', ''], ['Chromium, Cr', '29 - 32 %', '29 - 32 %', ''], ['Iron, Fe', '>= 5.0 %', '>= 5.0 %', ''], ['Manganese, Mn', '<= 1.0 %', '<= 1.0 %', ''], ['Nickel, Ni', '>= 59.85 %', '>= 59.85 %', ''], ['Silicon, Si', '0.50 - 2.0 %', '0.50 - 2.0 %', '']]"
EOS NickelAlloy IN718 DMSL on EOS M 400,"{'metric_value': '8.15', 'metric_unit': 'g/cc', 'comment': 'Part; ISO 3369'}",,"{'metric_value': '710', 'metric_unit': 'MPa', 'comment': 'As built; ISO 6892-1:2009'}","{'metric_value': '1040', 'metric_unit': 'MPa', 'comment': 'As built; ISO 6892-1:2009'}",,,,"[['Aluminum, Al', '0.20 - 0.80 %', '0.20 - 0.80 %', ''], ['Boron, B', '<= 0.0060 %', '<= 0.0060 %', ''], ['Carbon, C', '<= 0.080 %', '<= 0.080 %', ''], ['Chromium, Cr', '17 - 21 %', '17 - 21 %', ''], ['Cobalt, Co', '<= 1.0 %', '<= 1.0 %', ''], ['Copper, Cu', '<= 0.30 %', '<= 0.30 %', ''], ['Iron, Fe', '11.1 - 24.6 %', '11.1 - 24.6 %', 'Balance'], ['Manganese, Mn', '<= 0.35 %', '<= 0.35 %', ''], ['Molybdenum, Mo', '2.8 - 3.3 %', '2.8 - 3.3 %', ''], ['Nickel, Ni', '50 - 55 %', '50 - 55 %', ''], ['Niobium, Nb (Columbium, Cb)', '4.75 - 5.5 %', '4.75 - 5.5 %', ''], ['Phosphorus, P', '<= 0.015 %', '<= 0.015 %', ''], ['Silicon, Si', '<= 0.35 %', '<= 0.35 %', ''], ['Sulfur, S', '<= 0.015 %', '<= 0.015 %', ''], ['Titanium, Ti', '0.65 - 1.15 %', '0.65 - 1.15 %', ''], [''], [], ['Volume rate', '4.2 mm³/s', '']]"
Goodfellow Nanocrystalline Nickel,,,,,,,,"[['Nickel, Ni', '100 %', '100 %', '']]"
EOS NickelAlloy IN718 DMSL on EOS M 400-4,"{'metric_value': '8.15', 'metric_unit': 'g/cc', 'comment': 'Part; ISO 3369'}",,"{'metric_value': '1215', 'metric_unit': 'MPa', 'comment': 'Heat treated, Vertical; ISO 6892-1 B10'}","{'metric_value': '1420', 'metric_unit': 'MPa', 'comment': 'Heat treated, Vertical; ISO 6892-1 B10'}",,,,"[['Aluminum, Al', '0.20 - 0.80 %', '0.20 - 0.80 %', ''], ['Boron, B', '<= 0.0060 %', '<= 0.0060 %', ''], ['Carbon, C', '<= 0.080 %', '<= 0.080 %', ''], ['Chromium, Cr', '17 - 21 %', '17 - 21 %', ''], ['Cobalt, Co', '<= 1.0 %', '<= 1.0 %', ''], ['Copper, Cu', '<= 0.30 %', '<= 0.30 %', ''], ['Iron, Fe', '11.1 - 24.6 %', '11.1 - 24.6 %', 'Balance'], ['Manganese, Mn', '<= 0.35 %', '<= 0.35 %', ''], ['Molybdenum, Mo', '2.8 - 3.3 %', '2.8 - 3.3 %', ''], ['Nickel, Ni', '50 - 55 %', '50 - 55 %', ''], ['Niobium, Nb (Columbium, Cb)', '4.75 - 5.5 %', '4.75 - 5.5 %', ''], ['Phosphorus, P', '<= 0.015 %', '<= 0.015 %', ''], ['Silicon, Si', '<= 0.35 %', '<= 0.35 %', ''], ['Sulfur, S', '<= 0.015 %', '<= 0.015 %', ''], ['Titanium, Ti', '0.65 - 1.15 %', '0.65 - 1.15 %', ''], [''], [], ['Surface roughness', '<6.5 µm', 'Ra, after shot peening'], ['', '50 µm', 'Rz, after shot peening'], ['Volume rate', 'Up to 4 x 4.2 mm³/s', '']]"
California Fine Wire Nickel 272 Super Alloy,"{'metric_value': '8.89', 'metric_unit': 'g/cc', 'comment': ''}",,,,,,,"[['Nickel, Ni', '99.97 %', '99.97 %', ''], [''], [], ['Magnetic', 'Strong', ''], ['Temperature Coefficient of Resistance', '0.0065 ohms/ohm-°C', '0-100°C']]"
"HP Alloys Alloy 718, 50% Cold Worked","{'metric_value': '8.20', 'metric_unit': 'g/cc', 'comment': ''}","{'metric_value': '200', 'metric_unit': 'GPa', 'comment': ''}","{'metric_value': '1413', 'metric_unit': 'MPa', 'comment': ''}","{'metric_value': '1544', 'metric_unit': 'MPa', 'comment': ''}",,"{'metric_value': '0.435', 'metric_unit': 'J/g-°C', 'comment': ''}","[{'value': '12.9 µm/m-°C', 'start_temp': '20.0 °C', 'end_temp': '100 °C'}]","[['Aluminum, Al', '0.20 - 0.80 %', '0.20 - 0.80 %', ''], ['Boron, B', '<= 0.0060 %', '<= 0.0060 %', ''], ['Carbon, C', '<= 0.080 %', '<= 0.080 %', ''], ['Chromium, Cr', '17 - 21 %', '17 - 21 %', ''], ['Cobalt, Co', '<= 1.0 %', '<= 1.0 %', ''], ['Copper, Cu', '<= 0.30 %', '<= 0.30 %', ''], ['Iron, Fe', '17 %', '17 %', ''], ['Manganese, Mn', '<= 0.35 %', '<= 0.35 %', ''], ['Molybdenum, Mo', '2.8 - 3.3 %', '2.8 - 3.3 %', ''], ['Nickel, Ni', '50 - 55 %', '50 - 55 %', ''], ['Niobium, Nb (Columbium, Cb)', '4.75 - 5.5 %', '4.75 - 5.5 %', ''], ['Phosphorus, P', '<= 0.015 %', '<= 0.015 %', ''], ['Silicon, Si', '<= 0.35 %', '<= 0.35 %', ''], ['Sulfur, S', '<= 0.015 %', '<= 0.015 %', ''], ['Titanium, Ti', '0.65 - 1.15 %', '0.65 - 1.15 %', '']]"
Goodfellow Nickel 70/Copper 30 Alloy,"{'metric_value': '8.90', 'metric_unit': 'g/cc', 'comment': ''}","{'metric_value': '16', 'metric_unit': '0', 'comment': ''}",,,,,"[{'value': '14.0 µm/m-°C', 'start_temp': '20.0 °C', 'end_temp': '100 °C'}]","[['Copper, Cu', '30 %', '30 %', ''], ['Nickel, Ni', '70 %', '70 %', '']]"
"HP Alloys Alloy C-276, 10% Cold Worked","{'metric_value': '8.90', 'metric_unit': 'g/cc', 'comment': ''}","{'metric_value': '205', 'metric_unit': 'GPa', 'comment': ''}","{'metric_value': '634', 'metric_unit': 'MPa', 'comment': ''}","{'metric_value': '894', 'metric_unit': 'MPa', 'comment': ''}",,"{'metric_value': '0.427', 'metric_unit': 'J/g-°C', 'comment': ''}","[{'value': '11.7 µm/m-°C', 'start_temp': '20.0 °C', 'end_temp': '100 °C'}]","[['Carbon, C', '<= 0.010 %', '<= 0.010 %', ''], ['Chromium, Cr', '14.5 - 16.5 %', '14.5 - 16.5 %', ''], ['Cobalt, Co', '<= 2.5 %', '<= 2.5 %', ''], ['Iron, Fe', '4.0 - 7.0 %', '4.0 - 7.0 %', ''], ['Manganese, Mn', '<= 1.0 %', '<= 1.0 %', ''], ['Molybdenum, Mo', '15 - 17 %', '15 - 17 %', ''], ['Nickel, Ni', '57 %', '57 %', ''], ['Phosphorus, P', '<= 0.025 %', '<= 0.025 %', ''], ['Silicon, Si', '<= 0.080 %', '<= 0.080 %', ''], ['Sulfur, S', '<= 0.010 %', '<= 0.010 %', ''], ['Tungsten, W', '3.0 - 4.5 %', '3.0 - 4.5 %', ''], ['Vanadium, V', '<= 0.35 %', '<= 0.35 %', '']]"
"Materion Beryllium Nickel Strip - Alloy 360 MH12, Mill Hardened","{'metric_value': '8.28', 'metric_unit': 'g/cc', 'comment': ''}","{'metric_value': '19', 'metric_unit': '5', 'comment': ''}","{'metric_value': '151', 'metric_unit': '7', 'comment': ''}","{'metric_value': '179', 'metric_unit': '3', 'comment': ''}",,,"[{'value': '14.0 µm/m-°C', 'start_temp': '20.0 °C', 'end_temp': '200 °C'}]","[['Beryllium, Be', '1.85 - 2.05 %', '1.85 - 2.05 %', ''], ['Copper, Cu', '<= 0.25 %', '<= 0.25 %', ''], ['Nickel, Ni', '97.3 %', '97.3 %', 'as balance'], ['Titanium, Ti', '0.40 - 0.60 %', '0.40 - 0.60 %', '']]"
"Haynes 625 alloy, plate after 16000 hours at 870°C (1600°F)","{'metric_value': '8.44', 'metric_unit': 'g/cc', 'comment': 'at RT'}","{'metric_value': '208', 'metric_unit': 'GPa', 'comment': 'RT'}","{'metric_value': '435', 'metric_unit': 'MPa', 'comment': ''}","{'metric_value': '885', 'metric_unit': 'MPa', 'comment': ''}",,"{'metric_value': '0.410', 'metric_unit': 'J/g-°C', 'comment': 'RT'}","[{'value': '12.8 µm/m-°C', 'start_temp': '25.0 °C', 'end_temp': '100 °C'}]","[['Aluminum, Al', '<= 0.40 %', '<= 0.40 %', ''], ['Carbon, C', '<= 0.10 %', '<= 0.10 %', ''], ['Chromium, Cr', '21 %', '21 %', ''], ['Cobalt, Co', '<= 1.0 %', '<= 1.0 %', ''], ['Iron, Fe', '<= 5.0 %', '<= 5.0 %', ''], ['Manganese, Mn', '<= 0.50 %', '<= 0.50 %', ''], ['Molybdenum, Mo', '9.0 %', '9.0 %', ''], ['Nickel, Ni', '62 %', '62 %', 'As Remainder'], ['Niobium, Nb (Columbium, Cb)', '3.7 %', '3.7 %', 'Includes Ta'], ['Silicon, Si', '<= 0.50 %', '<= 0.50 %', ''], ['Titanium, Ti', '<= 0.40 %', '<= 0.40 %', '']]"
"Haynes 625 alloy, plate after 16000 hours at 650°C (1200°F)","{'metric_value': '8.44', 'metric_unit': 'g/cc', 'comment': 'at RT'}","{'metric_value': '208', 'metric_unit': 'GPa', 'comment': 'RT'}","{'metric_value': '815', 'metric_unit': 'MPa', 'comment': ''}","{'metric_value': '1140', 'metric_unit': 'MPa', 'comment': ''}",,"{'metric_value': '0.410', 'metric_unit': 'J/g-°C', 'comment': 'RT'}","[{'value': '12.8 µm/m-°C', 'start_temp': '25.0 °C', 'end_temp': '100 °C'}]","[['Aluminum, Al', '<= 0.40 %', '<= 0.40 %', ''], ['Carbon, C', '<= 0.10 %', '<= 0.10 %', ''], ['Chromium, Cr', '21 %', '21 %', ''], ['Cobalt, Co', '<= 1.0 %', '<= 1.0 %', ''], ['Iron, Fe', '<= 5.0 %', '<= 5.0 %', ''], ['Manganese, Mn', '<= 0.50 %', '<= 0.50 %', ''], ['Molybdenum, Mo', '9.0 %', '9.0 %', ''], ['Nickel, Ni', '62 %', '62 %', 'As Remainder'], ['Niobium, Nb (Columbium, Cb)', '3.7 %', '3.7 %', 'Includes Ta'], ['Silicon, Si', '<= 0.50 %', '<= 0.50 %', ''], ['Titanium, Ti', '<= 0.40 %', '<= 0.40 %', '']]"
Nitinol - NiTi Shape Memory Alloy; High-Temperature Phase,"{'metric_value': '6.45', 'metric_unit': 'g/cc', 'comment': ''}","{'metric_value': '75.0', 'metric_unit': 'GPa', 'comment': 'Approximate'}","{'metric_value': '560', 'metric_unit': 'MPa', 'comment': ''}","{'metric_value': '75', 'metric_unit': '4', 'comment': ''}",,"{'metric_value': '0.320', 'metric_unit': 'J/g-°C', 'comment': ''}",,"[['Nickel, Ni', '55 %', '55 %', ''], ['Titanium, Ti', '45 %', '45 %', '']]"
Sandvik Sanicro 69 Seamless tube and pipe,"{'metric_value': '8.12', 'metric_unit': 'g/cc', 'comment': ''}","{'metric_value': '210', 'metric_unit': 'GPa', 'comment': ''}","{'metric_value': '240', 'metric_unit': 'MPa', 'comment': ''}","{'metric_value': '585', 'metric_unit': 'MPa', 'comment': ''}",,"{'metric_value': '0.460', 'metric_unit': 'J/g-°C@Temperature 20.0 °C', 'comment': ''}","[{'value': '13.5 µm/m-°C', 'start_temp': '30.0 °C', 'end_temp': '100 °C'}]","[['Carbon, C', '0.020 %', '0.020 %', ''], ['Chromium, Cr', '30 %', '30 %', ''], ['Iron, Fe', '10 %', '10 %', ''], ['Manganese, Mn', '<= 0.50 %', '<= 0.50 %', ''], ['Nickel, Ni', '60 %', '60 %', ''], ['Phosphorus, P', '<= 0.020 %', '<= 0.020 %', ''], ['Silicon, Si', '<= 0.50 %', '<= 0.50 %', ''], ['Sulfur, S', '<= 0.015 %', '<= 0.015 %', '']]"
MetalTek MTEK B Cast UNS N24030 Nickel-Copper Alloy,,,"{'metric_value': '415', 'metric_unit': 'MPa', 'comment': ''}","{'metric_value': '690', 'metric_unit': 'MPa', 'comment': ''}",,,,"[['Aluminum, Al', '<= 0.50 %', '<= 0.50 %', ''], ['Carbon, C', '<= 0.10 %', '<= 0.10 %', ''], ['Copper, Cu', '27 - 33 %', '27 - 33 %', ''], ['Iron, Fe', '<= 3.5 %', '<= 3.5 %', ''], ['Manganese, Mn', '<= 1.5 %', '<= 1.5 %', ''], ['Nickel, Ni', '61 - 68 %', '61 - 68 %', ''], ['Silicon, Si', '2.7 - 3.7 %', '2.7 - 3.7 %', ''], [''], [], ['Heat Treatment', 'Not Heat Treated', '']]"
Goodfellow Ni-Mn-Ga Magnetic Shape Memory Alloy (MSM),,,,,,,,"[['Gallium, Ga', '21.5 %', '21.5 %', 'molar basis'], ['Manganese, Mn', '28.5 %', '28.5 %', 'molar basis'], ['Nickel, Ni', '50 %', '50 %', 'molar basis'], [''], [], ['Elongation in Magnetic Field', '< 6%', 'maximum'], ['', '3 to 5%', 'typical'], ['Fatigue Life', 'several hundred million cycles', ''], ['Force Density', '2 MPa', ''], ['Magnetic Field', '0.8 T', ''], ['Response', '< 1 to 2 kHz', ''], ['Work Output', '< 100 kJ/m3', 'force times stroke']]"
Ametek High Purity Nickel Strip 899M 3/4 Hard,"{'metric_value': '8.90', 'metric_unit': 'g/cc', 'comment': ''}",,"{'metric_value': '44', 'metric_unit': '8', 'comment': ''}","{'metric_value': '48', 'metric_unit': '3', 'comment': ''}",,,,"[['Carbon, C', '0.0050 - 0.020 %', '0.0050 - 0.020 %', ''], ['Copper, Cu', '<= 0.0050 %', '<= 0.0050 %', ''], ['Iron, Fe', '<= 0.050 %', '<= 0.050 %', ''], ['Manganese, Mn', '<= 0.25 %', '<= 0.25 %', ''], ['Nickel, Ni', '99.6 %', '99.6 %', ''], ['Silicon, Si', '<= 0.0010 %', '<= 0.0010 %', ''], ['Sulfur, S', '<= 0.0010 %', '<= 0.0010 %', '']]"
"Carpenter MP35N* Ni-Co-Cr-Mo Alloy, Cold Drawn 33%, Aged 565°C/4hr/AC","{'metric_value': '8.43', 'metric_unit': 'g/cc', 'comment': ''}","{'metric_value': '234.8', 'metric_unit': 'GPa', 'comment': ''}","{'metric_value': '1496', 'metric_unit': 'MPa', 'comment': ''}","{'metric_value': '1565', 'metric_unit': 'MPa', 'comment': ''}",,,"[{'value': '12.8 µm/m-°C', 'start_temp': '21.0 °C', 'end_temp': '93.0 °C'}]","[['Boron, B', '0.010 %', '0.010 %', ''], ['Carbon, C', '<= 0.025 %', '<= 0.025 %', ''], ['Chromium, Cr', '19 - 21 %', '19 - 21 %', ''], ['Cobalt, Co', '33 %', '33 %', 'as remainder'], ['Iron, Fe', '<= 1.0 %', '<= 1.0 %', ''], ['Manganese, Mn', '<= 0.15 %', '<= 0.15 %', ''], ['Molybdenum, Mo', '9.0 - 10.5 %', '9.0 - 10.5 %', ''], ['Nickel, Ni', '33 - 37 %', '33 - 37 %', ''], ['Phosphorus, P', '<= 0.015 %', '<= 0.015 %', ''], ['Silicon, Si', '<= 0.15 %', '<= 0.15 %', ''], ['Sulfur, S', '<= 0.010 %', '<= 0.010 %', ''], ['Titanium, Ti', '<= 1.0 %', '<= 1.0 %', '']]"
"Haynes 625 alloy, 50% cold reduction, 1065°C anneal for 5 minutes","{'metric_value': '8.44', 'metric_unit': 'g/cc', 'comment': 'at RT'}","{'metric_value': '208', 'metric_unit': 'GPa', 'comment': 'RT'}","{'metric_value': '570', 'metric_unit': 'MPa', 'comment': ''}","{'metric_value': '975', 'metric_unit': 'MPa', 'comment': ''}",,"{'metric_value': '0.410', 'metric_unit': 'J/g-°C', 'comment': 'RT'}","[{'value': '12.8 µm/m-°C', 'start_temp': '25.0 °C', 'end_temp': '100 °C'}]","[['Aluminum, Al', '<= 0.40 %', '<= 0.40 %', ''], ['Carbon, C', '<= 0.10 %', '<= 0.10 %', ''], ['Chromium, Cr', '21 %', '21 %', ''], ['Cobalt, Co', '<= 1.0 %', '<= 1.0 %', ''], ['Iron, Fe', '<= 5.0 %', '<= 5.0 %', ''], ['Manganese, Mn', '<= 0.50 %', '<= 0.50 %', ''], ['Molybdenum, Mo', '9.0 %', '9.0 %', ''], ['Nickel, Ni', '62 %', '62 %', 'As Remainder'], ['Niobium, Nb (Columbium, Cb)', '3.7 %', '3.7 %', 'Includes Ta'], ['Silicon, Si', '<= 0.50 %', '<= 0.50 %', ''], ['Titanium, Ti', '<= 0.40 %', '<= 0.40 %', '']]"
Johnson Matthey Nickelbraze™ HTN1A Nickel Based Brazing Filler Metal,,,,,,,,"[['Boron, B', '3.1 %', '3.1 %', ''], ['Chromium, Cr', '14 %', '14 %', ''], ['Iron, Fe', '4.5 %', '4.5 %', ''], ['Nickel, Ni', '73.9 %', '73.9 %', ''], ['Silicon, Si', '4.5 %', '4.5 %', '']]"
Sandvik Nikrothal 60 Resistance Ribbon,"{'metric_value': '8.20', 'metric_unit': 'g/cc', 'comment': ''}",,"{'metric_value': '390', 'metric_unit': 'MPa', 'comment': ''}","{'metric_value': '760', 'metric_unit': 'MPa', 'comment': ''}",,"{'metric_value': '0.460', 'metric_unit': 'J/g-°C@Temperature 20.0 °C', 'comment': ''}","[{'value': '14.0 µm/m-°C', 'start_temp': '20.0 °C', 'end_temp': '250 °C'}]","[['Carbon, C', '<= 0.10 %', '<= 0.10 %', ''], ['Chromium, Cr', '14 - 18 %', '14 - 18 %', ''], ['Iron, Fe', '>= 19.2 %', '>= 19.2 %', ''], ['Manganese, Mn', '<= 1.0 %', '<= 1.0 %', ''], ['Nickel, Ni', '57 - 60 %', '57 - 60 %', ''], ['Silicon, Si', '1.0 - 1.7 %', '1.0 - 1.7 %', '']]"
"Materion Beryllium Nickel Strip - Alloy 360 MH2, Mill Hardened","{'metric_value': '8.28', 'metric_unit': 'g/cc', 'comment': ''}","{'metric_value': '19', 'metric_unit': '5', 'comment': ''}","{'metric_value': '86', 'metric_unit': '2', 'comment': ''}","{'metric_value': '107', 'metric_unit': '0', 'comment': ''}",,,"[{'value': '14.0 µm/m-°C', 'start_temp': '20.0 °C', 'end_temp': '200 °C'}]","[['Beryllium, Be', '1.85 - 2.05 %', '1.85 - 2.05 %', ''], ['Copper, Cu', '<= 0.25 %', '<= 0.25 %', ''], ['Nickel, Ni', '97.3 %', '97.3 %', 'as balance'], ['Titanium, Ti', '0.40 - 0.60 %', '0.40 - 0.60 %', '']]"
"Haynes 625 alloy, 30% cold reduction, 1175°C anneal for 5 minutes","{'metric_value': '8.44', 'metric_unit': 'g/cc', 'comment': 'at RT'}","{'metric_value': '208', 'metric_unit': 'GPa', 'comment': 'RT'}","{'metric_value': '365', 'metric_unit': 'MPa', 'comment': ''}","{'metric_value': '840', 'metric_unit': 'MPa', 'comment': ''}",,"{'metric_value': '0.410', 'metric_unit': 'J/g-°C', 'comment': 'RT'}","[{'value': '12.8 µm/m-°C', 'start_temp': '25.0 °C', 'end_temp': '100 °C'}]","[['Aluminum, Al', '<= 0.40 %', '<= 0.40 %', ''], ['Carbon, C', '<= 0.10 %', '<= 0.10 %', ''], ['Chromium, Cr', '21 %', '21 %', ''], ['Cobalt, Co', '<= 1.0 %', '<= 1.0 %', ''], ['Iron, Fe', '<= 5.0 %', '<= 5.0 %', ''], ['Manganese, Mn', '<= 0.50 %', '<= 0.50 %', ''], ['Molybdenum, Mo', '9.0 %', '9.0 %', ''], ['Nickel, Ni', '62 %', '62 %', 'As Remainder'], ['Niobium, Nb (Columbium, Cb)', '3.7 %', '3.7 %', 'Includes Ta'], ['Silicon, Si', '<= 0.50 %', '<= 0.50 %', ''], ['Titanium, Ti', '<= 0.40 %', '<= 0.40 %', '']]"
"ATI Allegheny Ludlum AL 200™ Nickel Alloy, UNS N02200","{'metric_value': '8.90', 'metric_unit': 'g/cc', 'comment': ''}","{'metric_value': '207', 'metric_unit': 'GPa', 'comment': ''}","{'metric_value': '148', 'metric_unit': 'MPa', 'comment': 'Typical; Annealed'}","{'metric_value': '462', 'metric_unit': 'MPa', 'comment': 'Typical Annealed'}",,"{'metric_value': '0.456', 'metric_unit': 'J/g-°C', 'comment': ''}","[{'value': '13.3 µm/m-°C', 'start_temp': '27.0 °C', 'end_temp': '93.0 °C'}]","[['Carbon, C', '<= 0.15 %', '<= 0.15 %', ''], ['Copper, Cu', '0.020 %', '0.020 %', ''], ['Iron, Fe', '0.050 %', '0.050 %', ''], ['Manganese, Mn', '0.020 %', '0.020 %', ''], ['Nickel, Ni', '99.8 %', '99.8 %', 'as balance; includes Co'], ['Silicon, Si', '0.050 %', '0.050 %', ''], ['Sulfur, S', '0.0020 %', '0.0020 %', '']]"
