Repository: RealSteel183/FYP

# FYP
Accelerating novel Materials search for Space applications using AI techniques

File: extracted_Al_properties.csv (part 2 of 18)
Alloy Name,Density,Young's Modulus,Yield Strength,Tensile Strength,Fatigue Strength,Specific Heat,Coefficient of Thermal Expansion,Metal Chemical Notations
Aluminum 5252-O,"{'metric_value': '2.67', 'metric_unit': 'g/cc', 'comment': 'AA; Typical'}","{'metric_value': '69.0', 'metric_unit': 'GPa', 'comment': 'Average of Tension and Compression.  In Al alloys, the compressive modulus is typically 2% greater than the tensile modulus'}","{'metric_value': '85.0', 'metric_unit': 'MPa', 'comment': ''}","{'metric_value': '180', 'metric_unit': 'MPa', 'comment': ''}",,"{'metric_value': '0.900', 'metric_unit': 'J/g-°C', 'comment': ''}","[{'value': '23.8 µm/m-°C', 'start_temp': '20.0 °C', 'end_temp': '100 °C'}]","[['Aluminum, Al', '96.6 - 97.8 %', '96.6 - 97.8 %', 'As remainder'], ['Copper, Cu', '<= 0.10 %', '<= 0.10 %', ''], ['Iron, Fe', '<= 0.10 %', '<= 0.10 %', ''], ['Magnesium, Mg', '2.2 - 2.8 %', '2.2 - 2.8 %', ''], ['Manganese, Mn', '<= 0.10 %', '<= 0.10 %', ''], ['Other, each', '<= 0.03 %', '<= 0.03 %', ''], ['Other, total', '<= 0.10 %', '<= 0.10 %', ''], ['Silicon, Si', '<= 0.08 %', '<= 0.08 %', ''], ['Vanadium, V', '<= 0.05 %', '<= 0.05 %', ''], ['Zinc, Zn', '<= 0.05 %', '<= 0.05 %', '']]"
Aluminum 2024-T861,"{'metric_value': '2.78', 'metric_unit': 'g/cc', 'comment': 'AA; Typical'}",,"{'metric_value': '425', 'metric_unit': 'MPa', 'comment': 'Sheet and plate'}","{'metric_value': '34.0', 'metric_unit': 'MPa', 'comment': ''}",,,"[{'value': '23.2 µm/m-°C', 'start_temp': '20.0 °C', 'end_temp': '100 °C'}]","[['Aluminum, Al', '90.7 - 94.7 %', '90.7 - 94.7 %', 'As remainder'], ['Chromium, Cr', '<= 0.10 %', '<= 0.10 %', ''], ['Copper, Cu', '3.8 - 4.9 %', '3.8 - 4.9 %', ''], ['Iron, Fe', '<= 0.50 %', '<= 0.50 %', ''], ['Magnesium, Mg', '1.2 - 1.8 %', '1.2 - 1.8 %', ''], ['Manganese, Mn', '0.30 - 0.90 %', '0.30 - 0.90 %', ''], ['Other, each', '<= 0.05 %', '<= 0.05 %', ''], ['Other, total', '<= 0.15 %', '<= 0.15 %', ''], ['Silicon, Si', '<= 0.50 %', '<= 0.50 %', ''], ['Titanium, Ti', '<= 0.15 %', '<= 0.15 %', ''], ['Zinc, Zn', '<= 0.25 %', '<= 0.25 %', '']]"
Aluminum 6463-T1,"{'metric_value': '2.69', 'metric_unit': 'g/cc', 'comment': 'AA; Typical'}","{'metric_value': '68.9', 'metric_unit': 'GPa', 'comment': 'AA; Typical; Average of tension and compression.  Compression modulus is about 2% greater than tensile modulus.'}","{'metric_value': '89.6', 'metric_unit': 'MPa', 'comment': 'AA; Typical'}","{'metric_value': '152', 'metric_unit': 'MPa', 'comment': 'AA; Typical'}","{'metric_value': '68.9', 'metric_unit': 'MPa', 'comment': 'completely reversed stress; RR Moore machine/specimen'}","{'metric_value': '0.890', 'metric_unit': 'J/g-°C', 'comment': 'Estimated from trends in similar Al alloys.'}","[{'value': '23.4 µm/m-°C', 'start_temp': '20.0 °C', 'end_temp': '100 °C'}]","[['Aluminum, Al', '<= 97.9 %', '<= 97.9 %', 'As remainder'], ['Copper, Cu', '<= 0.20 %', '<= 0.20 %', ''], ['Iron, Fe', '<= 0.15 %', '<= 0.15 %', ''], ['Magnesium, Mg', '0.45 - 0.90 %', '0.45 - 0.90 %', ''], ['Manganese, Mn', '<= 0.05 %', '<= 0.05 %', ''], ['Other, each', '<= 0.05 %', '<= 0.05 %', ''], ['Other, total', '<= 0.15 %', '<= 0.15 %', ''], ['Silicon, Si', '0.20 - 0.60 %', '0.20 - 0.60 %', ''], ['Zinc, Zn', '<= 0.05 %', '<= 0.05 %', '']]"
Alclad Aluminum 2219-T351,"{'metric_value': '2.84', 'metric_unit': 'g/cc', 'comment': ''}","{'metric_value': '73.8', 'metric_unit': 'GPa', 'comment': ''}","{'metric_value': '180', 'metric_unit': 'MPa', 'comment': 'Sheet and plate'}","{'metric_value': '305', 'metric_unit': 'MPa', 'comment': 'Sheet and plate'}",,"{'metric_value': '0.864', 'metric_unit': 'J/g-°C', 'comment': ''}","[{'value': '22.5 µm/m-°C', 'start_temp': '20.0 °C', 'end_temp': '100 °C'}]","[['Aluminum, Al', '97.55 - 99.2 %', '97.55 - 99.2 %', ''], ['Copper, Cu', '<= 0.10 %', '<= 0.10 %', ''], ['Magnesium, Mg', '<= 0.10 %', '<= 0.10 %', ''], ['Manganese, Mn', '<= 0.10 %', '<= 0.10 %', ''], ['Other, each', '<= 0.050 %', '<= 0.050 %', ''], ['Other, total', '<= 0.15 %', '<= 0.15 %', ''], ['Si+Fe', '<= 0.70 %', '<= 0.70 %', ''], ['Zinc, Zn', '0.80 - 1.3 %', '0.80 - 1.3 %', '']]"
"Aluminum 319.0-F, Sand Cast","{'metric_value': '2.79', 'metric_unit': 'g/cc', 'comment': 'AA; Typical'}","{'metric_value': '74.0', 'metric_unit': 'GPa', 'comment': 'Compressive modulus in is typically about 2% higher for Al alloys'}","{'metric_value': '89.6', 'metric_unit': 'MPa', 'comment': 'AA'}","{'metric_value': '159', 'metric_unit': 'MPa', 'comment': 'AA'}","{'metric_value': '70.0', 'metric_unit': 'MPa', 'comment': 'Notch Status unknown, R.R. Moore Test'}","{'metric_value': '0.963', 'metric_unit': 'J/g-°C', 'comment': ''}","[{'value': '21.4 µm/m-°C', 'start_temp': '20.0 °C', 'end_temp': '100 °C'}]","[['Aluminum, Al', '85.8 - 91.5 %', '85.8 - 91.5 %', 'As remainder'], ['Copper, Cu', '3.0 - 4.0 %', '3.0 - 4.0 %', ''], ['Iron, Fe', '<= 1.0 %', '<= 1.0 %', ''], ['Magnesium, Mg', '<= 0.10 %', '<= 0.10 %', ''], ['Manganese, Mn', '<= 0.50 %', '<= 0.50 %', ''], ['Nickel, Ni', '<= 0.35 %', '<= 0.35 %', ''], ['Other, total', '<= 0.50 %', '<= 0.50 %', ''], ['Silicon, Si', '5.5 - 6.5 %', '5.5 - 6.5 %', ''], ['Titanium, Ti', '<= 0.25 %', '<= 0.25 %', ''], ['Zinc, Zn', '<= 1.0 %', '<= 1.0 %', '']]"
"Aluminum LM25 As Manufactured, Gravity Die Cast","{'metric_value': '2.68', 'metric_unit': 'g/cc', 'comment': 'AA 356.0'}",,,"{'metric_value': '160', 'metric_unit': 'MPa', 'comment': ''}",,,,"[['Aluminum, Al', '90.15 - 91.55 %', '90.15 - 91.55 %', 'As remainder'], ['Copper, Cu', '0.20 %', '0.20 %', ''], ['Iron, Fe', '0.50 %', '0.50 %', ''], ['Lead, Pb', '0.10 %', '0.10 %', ''], ['Magnesium, Mg', '0.20 - 0.60 %', '0.20 - 0.60 %', ''], ['Manganese, Mn', '0.30 %', '0.30 %', ''], ['Nickel, Ni', '0.10 %', '0.10 %', ''], ['Other, each', '0.050 %', '0.050 %', ''], ['Other, total', '0.15 %', '0.15 %', ''], ['Silicon, Si', '6.5 - 7.5 %', '6.5 - 7.5 %', ''], ['Tin, Sn', '0.050 %', '0.050 %', ''], ['Titanium, Ti', '0.20 %', '0.20 %', ''], ['Zinc, Zn', '0.10 %', '0.10 %', '']]"
"Aluminum 6069-T6, Hot Hollow Extrusion, Average Tensile Values","{'metric_value': '2.72', 'metric_unit': 'g/cc', 'comment': ''}",,"{'metric_value': '345', 'metric_unit': 'MPa', 'comment': 'Longitudinal'}","{'metric_value': '396', 'metric_unit': 'MPa', 'comment': 'Longitudinal'}",,,"[{'value': '23.6 µm/m-°C', 'start_temp': '20.0 °C', 'end_temp': '100 °C'}]","[['Aluminum, Al', '94.8 - 97.5 %', '94.8 - 97.5 %', 'As remainder'], ['Chromium, Cr', '0.05 - 0.30 %', '0.05 - 0.30 %', ''], ['Copper, Cu', '0.55 - 1.0 %', '0.55 - 1.0 %', ''], ['Iron, Fe', '<= 0.40 %', '<= 0.40 %', ''], ['Magnesium, Mg', '1.2 - 1.6 %', '1.2 - 1.6 %', ''], ['Manganese, Mn', '<= 0.05 %', '<= 0.05 %', ''], ['Other, each', '<= 0.05 %', '<= 0.05 %', ''], ['Other, total', '<= 0.15 %', '<= 0.15 %', ''], ['Silicon, Si', '0.60 - 1.2 %', '0.60 - 1.2 %', ''], ['Strontium, Sr', '<= 0.05 %', '<= 0.05 %', ''], ['Titanium, Ti', '<= 0.10 %', '<= 0.10 %', ''], ['Vanadium, V', '0.10 - 0.30 %', '0.10 - 0.30 %', ''], ['Zinc, Zn', '<= 0.05 %', '<= 0.05 %', '']]"
Aluminum 4343,"{'metric_value': '2.68', 'metric_unit': 'g/cc', 'comment': 'AA; Typical'}",,,,,,"[{'value': '21.6 µm/m-°C', 'start_temp': '20.0 °C', 'end_temp': '100 °C'}]","[['Aluminum, Al', '90.3 - 93.2 %', '90.3 - 93.2 %', 'As remainder'], ['Copper, Cu', '<= 0.25 %', '<= 0.25 %', ''], ['Iron, Fe', '<= 0.80 %', '<= 0.80 %', ''], ['Manganese, Mn', '<= 0.10 %', '<= 0.10 %', ''], ['Other, each', '<= 0.05 %', '<= 0.05 %', ''], ['Other, total', '<= 0.15 %', '<= 0.15 %', ''], ['Silicon, Si', '6.8 - 8.2 %', '6.8 - 8.2 %', ''], ['Zinc, Zn', '<= 0.20 %', '<= 0.20 %', '']]"
Universal Wire Works C355.0 (AMS 4245) Aluminum Alloy Filler Metal,,,,,,,,"[['Aluminum, Al', '93.3 %', '93.3 %', 'As Remainder'], ['Copper, Cu', '1.2 %', '1.2 %', ''], ['Magnesium, Mg', '0.50 %', '0.50 %', ''], ['Silicon, Si', '5.0 %', '5.0 %', '']]"
"Aluminum 208.0-T4, Permanent Mold Cast","{'metric_value': '2.79', 'metric_unit': 'g/cc', 'comment': ''}","{'metric_value': '71.0', 'metric_unit': 'GPa', 'comment': 'Compressive modulus in is typically about 2% higher for Al alloys'}","{'metric_value': '103', 'metric_unit': 'MPa', 'comment': 'AA'}","{'metric_value': '228', 'metric_unit': 'MPa', 'comment': 'AA'}",,"{'metric_value': '0.963', 'metric_unit': 'J/g-°C', 'comment': ''}","[{'value': '22.3 µm/m-°C', 'start_temp': '20.0 °C', 'end_temp': '100 °C'}]","[['Aluminum, Al', '93 %', '93 %', 'As remainder'], ['Copper, Cu', '3.5 - 4.5 %', '3.5 - 4.5 %', ''], ['Iron, Fe', '<= 1.2 %', '<= 1.2 %', ''], ['Magnesium, Mg', '<= 0.10 %', '<= 0.10 %', ''], ['Manganese, Mn', '<= 0.50 %', '<= 0.50 %', ''], ['Nickel, Ni', '<= 0.35 %', '<= 0.35 %', ''], ['Silicon, Si', '2.5 - 3.5 %', '2.5 - 3.5 %', ''], ['Titanium, Ti', '<= 0.25 %', '<= 0.25 %', ''], ['Zinc, Zn', '<= 1.0 %', '<= 1.0 %', '']]"
Alclad Aluminum 3004-H38,"{'metric_value': '2.72', 'metric_unit': 'g/cc', 'comment': 'For AA3004 (Not Alclad)'}","{'metric_value': '68.9', 'metric_unit': 'GPa', 'comment': 'AA; Typical; Average of tension and compression.  Compression modulus is about 2% greater than tensile modulus.'}","{'metric_value': '248', 'metric_unit': 'MPa', 'comment': 'AA; Typical'}","{'metric_value': '283', 'metric_unit': 'MPa', 'comment': 'AA; Typical'}",,,,"[['Aluminum, Al', '95.5 - 98.2 %', '95.5 - 98.2 %', 'As remainder'], ['Copper, Cu', '<= 0.25 %', '<= 0.25 %', ''], ['Iron, Fe', '<= 0.70 %', '<= 0.70 %', ''], ['Magnesium, Mg', '0.80 - 1.3 %', '0.80 - 1.3 %', ''], ['Manganese, Mn', '1.0 - 1.5 %', '1.0 - 1.5 %', ''], ['Other, each', '<= 0.05 %', '<= 0.05 %', ''], ['Other, total', '<= 0.15 %', '<= 0.15 %', ''], ['Silicon, Si', '<= 0.30 %', '<= 0.30 %', ''], ['Zinc, Zn', '<= 0.25 %', '<= 0.25 %', '']]"
Aluminum 7068-T6; 7068-T651 Rod & Bar,"{'metric_value': '2.85', 'metric_unit': 'g/cc', 'comment': ''}",,"{'metric_value': '648', 'metric_unit': 'MPa', 'comment': ''}","{'metric_value': '698', 'metric_unit': 'MPa', 'comment': ''}",,"{'metric_value': '1.05', 'metric_unit': 'J/g-°C@Temperature 100 °C', 'comment': ''}","[{'value': '23.4 µm/m-°C', 'start_temp': '20.0 °C', 'end_temp': '100 °C'}]","[['Aluminum, Al', '85.48 - 88.85 %', '85.48 - 88.85 %', 'As Balance'], ['Chromium, Cr', '<= 0.050 %', '<= 0.050 %', ''], ['Copper, Cu', '1.6 - 2.4 %', '1.6 - 2.4 %', ''], ['Iron, Fe', '<= 0.15 %', '<= 0.15 %', ''], ['Magnesium, Mg', '2.2 - 3.0 %', '2.2 - 3.0 %', ''], ['Manganese, Mn', '<= 0.10 %', '<= 0.10 %', ''], ['Other, each', '<= 0.050 %', '<= 0.050 %', ''], ['Other, total', '<= 0.15 %', '<= 0.15 %', ''], ['Silicon, Si', '<= 0.12 %', '<= 0.12 %', ''], ['Titanium, Ti', '<= 0.10 %', '<= 0.10 %', ''], ['Zinc, Zn', '7.3 - 8.3 %', '7.3 - 8.3 %', ''], ['Zirconium, Zr', '0.050 - 0.15 %', '0.050 - 0.15 %', ''], [''], [], ['Volumetric CTE m³/m³-K', '0.000068', '68°F/20°C']]"
Aluminum 3105-H22,"{'metric_value': '2.72', 'metric_unit': 'g/cc', 'comment': 'AA; Typical'}","{'metric_value': '68.9', 'metric_unit': 'GPa', 'comment': 'AA; Typical; Average of tension and compression.  Compression modulus is about 2% greater than tensile modulus.'}","{'metric_value': '138', 'metric_unit': 'MPa', 'comment': 'AA; Typical'}","{'metric_value': '165', 'metric_unit': 'MPa', 'comment': 'AA; Typical'}",,,"[{'value': '23.6 µm/m-°C', 'start_temp': '20.0 °C', 'end_temp': '100 °C'}]","[['Aluminum, Al', '<= 95.9 %', '<= 95.9 %', 'As remainder'], ['Chromium, Cr', '<= 0.20 %', '<= 0.20 %', ''], ['Copper, Cu', '<= 0.30 %', '<= 0.30 %', ''], ['Iron, Fe', '<= 0.70 %', '<= 0.70 %', ''], ['Magnesium, Mg', '0.20 - 0.80 %', '0.20 - 0.80 %', ''], ['Manganese, Mn', '0.30 - 0.80 %', '0.30 - 0.80 %', ''], ['Other, each', '<= 0.05 %', '<= 0.05 %', ''], ['Other, total', '<= 0.15 %', '<= 0.15 %', ''], ['Silicon, Si', '<= 0.60 %', '<= 0.60 %', ''], ['Titanium, Ti', '<= 0.10 %', '<= 0.10 %', ''], ['Zinc, Zn', '<= 0.40 %', '<= 0.40 %', '']]"
"Aluminum 771.0-T6, Sand Cast","{'metric_value': '2.81', 'metric_unit': 'g/cc', 'comment': ''}","{'metric_value': '71.0', 'metric_unit': 'GPa', 'comment': 'Compressive modulus in is typically about 2% higher for Al alloys'}","{'metric_value': '241', 'metric_unit': 'MPa', 'comment': 'AA'}","{'metric_value': '290', 'metric_unit': 'MPa', 'comment': 'AA'}",,"{'metric_value': '0.963', 'metric_unit': 'J/g-°C', 'comment': 'Typical for cast aluminum'}","[{'value': '24.7 µm/m-°C', 'start_temp': '20.0 °C', 'end_temp': '100 °C'}]","[['Aluminum, Al', '90.4 - 92.5 %', '90.4 - 92.5 %', 'As remainder'], ['Chromium, Cr', '0.06 - 0.20 %', '0.06 - 0.20 %', ''], ['Copper, Cu', '<= 0.10 %', '<= 0.10 %', ''], ['Iron, Fe', '<= 0.15 %', '<= 0.15 %', ''], ['Magnesium, Mg', '0.80 - 1.0 %', '0.80 - 1.0 %', ''], ['Manganese, Mn', '<= 0.10 %', '<= 0.10 %', ''], ['Other, each', '<= 0.05 %', '<= 0.05 %', ''], ['Other, total', '<= 0.15 %', '<= 0.15 %', ''], ['Silicon, Si', '<= 0.15 %', '<= 0.15 %', ''], ['Titanium, Ti', '0.10 - 0.20 %', '0.10 - 0.20 %', ''], ['Zinc, Zn', '6.5 - 7.5 %', '6.5 - 7.5 %', '']]"
Hexcel® HexWeb® CRF-3/4-ACG-.003-1.8 Chromate free ACG® Honeycomb,,,"{'metric_value': '0.900', 'metric_unit': 'MPa', 'comment': 'Stabilized'}",,,,,[]
Aluminum 2618-T6,"{'metric_value': '2.76', 'metric_unit': 'g/cc', 'comment': 'AA; Typical'}",,,,,,"[{'value': '22.3 µm/m-°C', 'start_temp': '20.0 °C', 'end_temp': '100 °C'}]","[['Aluminum, Al', '92.4 - 94.9 %', '92.4 - 94.9 %', 'As remainder'], ['Copper, Cu', '1.9 - 2.7 %', '1.9 - 2.7 %', ''], ['Iron, Fe', '0.90 - 1.3 %', '0.90 - 1.3 %', ''], ['Magnesium, Mg', '1.3 - 1.8 %', '1.3 - 1.8 %', ''], ['Nickel, Ni', '0.90 - 1.2 %', '0.90 - 1.2 %', ''], ['Other, each', '<= 0.05 %', '<= 0.05 %', ''], ['Other, total', '<= 0.15 %', '<= 0.15 %', ''], ['Silicon, Si', '0.10 - 0.25 %', '0.10 - 0.25 %', ''], ['Titanium, Ti', '0.04 - 0.10 %', '0.04 - 0.10 %', ''], ['Zinc, Zn', '<= 0.10 %', '<= 0.10 %', '']]"
"Aluminum 355.0-T51, Sand Cast","{'metric_value': '2.71', 'metric_unit': 'g/cc', 'comment': 'AA; Typical'}","{'metric_value': '70.3', 'metric_unit': 'GPa', 'comment': 'Compressive modulus in is typically about 2% higher for Al alloys'}","{'metric_value': '124', 'metric_unit': 'MPa', 'comment': 'AA'}","{'metric_value': '172', 'metric_unit': 'MPa', 'comment': 'AA'}","{'metric_value': '55.0', 'metric_unit': 'MPa', 'comment': 'Notch Status unknown, R.R. Moore Test'}","{'metric_value': '0.963', 'metric_unit': 'J/g-°C', 'comment': ''}","[{'value': '22.3 µm/m-°C', 'start_temp': '20.0 °C', 'end_temp': '100 °C'}]","[['Aluminum, Al', '90.3 - 94.1 %', '90.3 - 94.1 %', 'As remainder'], ['Chromium, Cr', '<= 0.25 %', '<= 0.25 %', ''], ['Copper, Cu', '1.0 - 1.5 %', '1.0 - 1.5 %', ''], ['Iron, Fe', '<= 0.60 %', '<= 0.60 %', ''], ['Magnesium, Mg', '0.40 - 0.60 %', '0.40 - 0.60 %', ''], ['Manganese, Mn', '<= 0.50 %', '<= 0.50 %', ''], ['Other, each', '<= 0.05 %', '<= 0.05 %', ''], ['Other, total', '<= 0.15 %', '<= 0.15 %', ''], ['Silicon, Si', '4.5 - 5.5 %', '4.5 - 5.5 %', ''], ['Titanium, Ti', '<= 0.25 %', '<= 0.25 %', ''], ['Zinc, Zn', '<= 0.35 %', '<= 0.35 %', '']]"
Aluminum 2018-T61,"{'metric_value': '2.82', 'metric_unit': 'g/cc', 'comment': 'AA; Typical'}","{'metric_value': '74.5', 'metric_unit': 'GPa', 'comment': 'AA; Typical; Average of tension and compression.  Compression modulus is about 2% greater than tensile modulus.'}","{'metric_value': '317', 'metric_unit': 'MPa', 'comment': 'AA; Typical'}","{'metric_value': '421', 'metric_unit': 'MPa', 'comment': 'AA; Typical'}","{'metric_value': '117', 'metric_unit': 'MPa', 'comment': 'completely reversed stress; RR Moore machine/specimen'}","{'metric_value': '0.880', 'metric_unit': 'J/g-°C', 'comment': 'Estimated from other heat treatments.'}","[{'value': '22.3 µm/m-°C', 'start_temp': '20.0 °C', 'end_temp': '100 °C'}]","[['Aluminum, Al', '89.7 - 94.4 %', '89.7 - 94.4 %', 'As remainder'], ['Chromium, Cr', '<= 0.10 %', '<= 0.10 %', ''], ['Copper, Cu', '3.5 - 4.5 %', '3.5 - 4.5 %', ''], ['Iron, Fe', '<= 1.0 %', '<= 1.0 %', ''], ['Magnesium, Mg', '0.45 - 0.90 %', '0.45 - 0.90 %', ''], ['Manganese, Mn', '<= 0.20 %', '<= 0.20 %', ''], ['Nickel, Ni', '1.7 - 2.3 %', '1.7 - 2.3 %', ''], ['Other, each', '<= 0.05 %', '<= 0.05 %', ''], ['Other, total', '<= 0.15 %', '<= 0.15 %', ''], ['Silicon, Si', '<= 0.90 %', '<= 0.90 %', ''], ['Zinc, Zn', '<= 0.25 %', '<= 0.25 %', '']]"
RSP Technology RSA-6061 T6 Aluminum Super Alloy,"{'metric_value': '2.70', 'metric_unit': 'g/cc', 'comment': ''}","{'metric_value': '70.0', 'metric_unit': 'GPa', 'comment': ''}","{'metric_value': '300', 'metric_unit': 'MPa', 'comment': ''}","{'metric_value': '330', 'metric_unit': 'MPa', 'comment': ''}",,,,"[['Aluminum, Al', '98.1 %', '98.1 %', ''], ['Copper, Cu', '0.30 %', '0.30 %', ''], ['Magnesium, Mg', '1.1 %', '1.1 %', ''], ['Silicon, Si', '0.50 %', '0.50 %', ''], [''], [], ['Specific Stiffness', '26', 'GPa/(g/cc)']]"
"Aluminum 355.0-T71, Sand Cast","{'metric_value': '2.71', 'metric_unit': 'g/cc', 'comment': 'AA; Typical'}","{'metric_value': '70.3', 'metric_unit': 'GPa', 'comment': 'Compressive modulus in is typically about 2% higher for Al alloys'}","{'metric_value': '152', 'metric_unit': 'MPa', 'comment': 'AA'}","{'metric_value': '207', 'metric_unit': 'MPa', 'comment': 'AA'}","{'metric_value': '69.0', 'metric_unit': 'MPa', 'comment': 'Notch Status unknown, R.R. Moore Test'}","{'metric_value': '0.963', 'metric_unit': 'J/g-°C', 'comment': ''}","[{'value': '22.3 µm/m-°C', 'start_temp': '20.0 °C', 'end_temp': '100 °C'}]","[['Aluminum, Al', '90.3 - 94.1 %', '90.3 - 94.1 %', 'As remainder'], ['Chromium, Cr', '<= 0.25 %', '<= 0.25 %', ''], ['Copper, Cu', '1.0 - 1.5 %', '1.0 - 1.5 %', ''], ['Iron, Fe', '<= 0.60 %', '<= 0.60 %', ''], ['Magnesium, Mg', '0.40 - 0.60 %', '0.40 - 0.60 %', ''], ['Manganese, Mn', '<= 0.50 %', '<= 0.50 %', ''], ['Other, each', '<= 0.05 %', '<= 0.05 %', ''], ['Other, total', '<= 0.15 %', '<= 0.15 %', ''], ['Silicon, Si', '4.5 - 5.5 %', '4.5 - 5.5 %', ''], ['Titanium, Ti', '<= 0.25 %', '<= 0.25 %', ''], ['Zinc, Zn', '<= 0.35 %', '<= 0.35 %', '']]"
"Materion SupremEX® 225XE Aluminum - Silicon Carbide Metal Matrix Composite, T6 PGQ Billet","{'metric_value': '2.88', 'metric_unit': 'g/cc', 'comment': ''}","{'metric_value': '115', 'metric_unit': 'GPa', 'comment': ''}","{'metric_value': '400', 'metric_unit': 'MPa', 'comment': ''}","{'metric_value': '535', 'metric_unit': 'MPa', 'comment': ''}",,"{'metric_value': '0.848', 'metric_unit': 'J/g-°C', 'comment': ''}",,[]
Constellium PLAN 6061 Aluminum Rolled Plate,"{'metric_value': '2.70', 'metric_unit': 'g/cc', 'comment': ''}","{'metric_value': '69.0', 'metric_unit': 'GPa', 'comment': ''}","{'metric_value': '285', 'metric_unit': 'MPa', 'comment': 'Typical Strength; Standard EN 485-2'}",,,,"[{'value': '23.4 µm/m-°C', 'start_temp': '20.0 °C', 'end_temp': '100 °C'}]","[['Aluminum, Al', '96.15 - 98.61 %', '96.15 - 98.61 %', 'as balance'], ['Chromium, Cr', '0.040 - 0.35 %', '0.040 - 0.35 %', ''], ['Copper, Cu', '0.15 - 0.40 %', '0.15 - 0.40 %', ''], ['Iron, Fe', '<= 0.70 %', '<= 0.70 %', ''], ['Magnesium, Mg', '0.80 - 1.2 %', '0.80 - 1.2 %', ''], ['Manganese, Mn', '<= 0.15 %', '<= 0.15 %', ''], ['Silicon, Si', '0.40 - 0.80 %', '0.40 - 0.80 %', ''], ['Zinc, Zn', '<= 0.25 %', '<= 0.25 %', '']]"
"Aluminum A357.0-T62, Cast","{'metric_value': '2.67', 'metric_unit': 'g/cc', 'comment': ''}","{'metric_value': '72.4', 'metric_unit': 'GPa', 'comment': 'Compressive modulus in is typically about 2% higher for Al alloys'}","{'metric_value': '241', 'metric_unit': 'MPa', 'comment': 'Class 1'}","{'metric_value': '310', 'metric_unit': 'MPa', 'comment': 'Class 1'}","{'metric_value': '110', 'metric_unit': 'MPa', 'comment': 'Notch Status unknown, R.R. Moore Test'}","{'metric_value': '0.963', 'metric_unit': 'J/g-°C', 'comment': ''}","[{'value': '21.4 µm/m-°C', 'start_temp': '20.0 °C', 'end_temp': '100 °C'}]","[['Aluminum, Al', '90.7 - 93 %', '90.7 - 93 %', 'As remainder'], ['Beryllium, Be', '0.04 - 0.07 %', '0.04 - 0.07 %', ''], ['Copper, Cu', '<= 0.20 %', '<= 0.20 %', ''], ['Iron, Fe', '<= 0.20 %', '<= 0.20 %', ''], ['Magnesium, Mg', '0.40 - 0.70 %', '0.40 - 0.70 %', ''], ['Manganese, Mn', '<= 0.10 %', '<= 0.10 %', ''], ['Other, each', '<= 0.05 %', '<= 0.05 %', ''], ['Other, total', '<= 0.15 %', '<= 0.15 %', ''], ['Silicon, Si', '6.5 - 7.5 %', '6.5 - 7.5 %', ''], ['Titanium, Ti', '0.04 - 0.20 %', '0.04 - 0.20 %', ''], ['Zinc, Zn', '<= 0.10 %', '<= 0.10 %', '']]"
Aluminum 2011-T8,"{'metric_value': '2.83', 'metric_unit': 'g/cc', 'comment': 'AA; Typical'}","{'metric_value': '70.3', 'metric_unit': 'GPa', 'comment': 'AA; Typical; Average of tension and compression.  Compression modulus is about 2% greater than tensile modulus.'}","{'metric_value': '310', 'metric_unit': 'MPa', 'comment': 'AA; Typical'}","{'metric_value': '407', 'metric_unit': 'MPa', 'comment': 'AA; Typical'}","{'metric_value': '124', 'metric_unit': 'MPa', 'comment': 'completely reversed stress; RR Moore machine/specimen'}","{'metric_value': '0.880', 'metric_unit': 'J/g-°C', 'comment': 'Estimated from trends in similar Al alloys.'}","[{'value': '22.9 µm/m-°C', 'start_temp': '20.0 °C', 'end_temp': '100 °C'}]","[['Aluminum, Al', '91.2 - 94.6 %', '91.2 - 94.6 %', 'As remainder'], ['Bismuth, Bi', '0.20 - 0.60 %', '0.20 - 0.60 %', ''], ['Copper, Cu', '5.0 - 6.0 %', '5.0 - 6.0 %', ''], ['Iron, Fe', '<= 0.70 %', '<= 0.70 %', ''], ['Lead, Pb', '0.20 - 0.60 %', '0.20 - 0.60 %', ''], ['Other, each', '<= 0.05 %', '<= 0.05 %', ''], ['Other, total', '<= 0.15 %', '<= 0.15 %', ''], ['Silicon, Si', '<= 0.40 %', '<= 0.40 %', ''], ['Zinc, Zn', '<= 0.30 %', '<= 0.30 %', '']]"
Aluminum 392.0-F Die Casting Alloy,"{'metric_value': '2.70', 'metric_unit': 'g/cc', 'comment': 'Estimated by MatWeb from similar alloys'}",,"{'metric_value': '269', 'metric_unit': 'MPa', 'comment': ''}","{'metric_value': '290', 'metric_unit': 'MPa', 'comment': ''}",,"{'metric_value': '0.963', 'metric_unit': 'J/g-°C', 'comment': 'Typical for cast aluminum'}","[{'value': '20.0 µm/m-°C', 'start_temp': '20.0 °C', 'end_temp': '100 °C'}]","[['Aluminum, Al', '73.8 - 80.6 %', '73.8 - 80.6 %', 'As remainder'], ['Copper, Cu', '0.40 - 0.80 %', '0.40 - 0.80 %', ''], ['Iron, Fe', '<= 1.5 %', '<= 1.5 %', ''], ['Magnesium, Mg', '0.80 - 1.2 %', '0.80 - 1.2 %', ''], ['Manganese, Mn', '0.20 - 0.60 %', '0.20 - 0.60 %', ''], ['Nickel, Ni', '<= 0.50 %', '<= 0.50 %', ''], ['Other, each', '<= 0.15 %', '<= 0.15 %', ''], ['Other, total', '<= 0.50 %', '<= 0.50 %', ''], ['Silicon, Si', '18 - 20 %', '18 - 20 %', ''], ['Tin, Sn', '<= 0.30 %', '<= 0.30 %', ''], ['Titanium, Ti', '<= 0.20 %', '<= 0.20 %', ''], ['Zinc, Zn', '<= 0.50 %', '<= 0.50 %', '']]"
Aluminum 5050-H34,"{'metric_value': '2.69', 'metric_unit': 'g/cc', 'comment': 'AA; Typical'}","{'metric_value': '68.9', 'metric_unit': 'GPa', 'comment': 'AA; Typical; Average of tension and compression.  Compression modulus is about 2% greater than tensile modulus.'}","{'metric_value': '165', 'metric_unit': 'MPa', 'comment': 'AA; Typical'}","{'metric_value': '193', 'metric_unit': 'MPa', 'comment': 'AA; Typical'}","{'metric_value': '89.6', 'metric_unit': 'MPa', 'comment': 'completely reversed stress; RR Moore machine/specimen'}","{'metric_value': '0.900', 'metric_unit': 'J/g-°C', 'comment': ''}","[{'value': '23.8 µm/m-°C', 'start_temp': '20.0 °C', 'end_temp': '100 °C'}]","[['Aluminum, Al', '96.3 - 98.9 %', '96.3 - 98.9 %', 'As remainder'], ['Chromium, Cr', '<= 0.10 %', '<= 0.10 %', ''], ['Copper, Cu', '<= 0.20 %', '<= 0.20 %', ''], ['Iron, Fe', '<= 0.70 %', '<= 0.70 %', ''], ['Magnesium, Mg', '1.1 - 1.8 %', '1.1 - 1.8 %', ''], ['Manganese, Mn', '<= 0.10 %', '<= 0.10 %', ''], ['Other, each', '<= 0.05 %', '<= 0.05 %', ''], ['Other, total', '<= 0.15 %', '<= 0.15 %', ''], ['Silicon, Si', '<= 0.40 %', '<= 0.40 %', ''], ['Zinc, Zn', '<= 0.25 %', '<= 0.25 %', '']]"
Alclad Aluminum 3003-H12,"{'metric_value': '2.73', 'metric_unit': 'g/cc', 'comment': 'For AA3003 (Not Alclad)'}","{'metric_value': '68.9', 'metric_unit': 'GPa', 'comment': 'AA; Typical; Average of tension and compression.  Compression modulus is about 2% greater than tensile modulus.'}","{'metric_value': '124', 'metric_unit': 'MPa', 'comment': 'AA; Typical'}","{'metric_value': '131', 'metric_unit': 'MPa', 'comment': 'AA; Typical'}",,,,"[['Aluminum, Al', '96.7 - 99 %', '96.7 - 99 %', 'As remainder'], ['Copper, Cu', '0.05 - 0.20 %', '0.05 - 0.20 %', ''], ['Iron, Fe', '<= 0.70 %', '<= 0.70 %', ''], ['Manganese, Mn', '1.0 - 1.5 %', '1.0 - 1.5 %', ''], ['Other, each', '<= 0.05 %', '<= 0.05 %', ''], ['Other, total', '<= 0.15 %', '<= 0.15 %', ''], ['Silicon, Si', '<= 0.60 %', '<= 0.60 %', ''], ['Zinc, Zn', '<= 0.10 %', '<= 0.10 %', '']]"
"Aluminum 222.0-T551, Permanent Mold Cast","{'metric_value': '2.95', 'metric_unit': 'g/cc', 'comment': ''}","{'metric_value': '71.0', 'metric_unit': 'GPa', 'comment': 'Estimated'}",,"{'metric_value': '207', 'metric_unit': 'MPa', 'comment': 'AA'}",,"{'metric_value': '0.963', 'metric_unit': 'J/g-°C', 'comment': 'Typical for cast aluminum'}","[{'value': '22.1 µm/m-°C', 'start_temp': '20.0 °C', 'end_temp': '100 °C'}]","[['Aluminum, Al', '84 %', '84 %', 'As remainder'], ['Copper, Cu', '9.2 - 10.7 %', '9.2 - 10.7 %', ''], ['Iron, Fe', '1.5 %', '1.5 %', ''], ['Magnesium, Mg', '0.15 - 0.35 %', '0.15 - 0.35 %', ''], ['Manganese, Mn', '0.50 %', '0.50 %', ''], ['Nickel, Ni', '0.50 %', '0.50 %', ''], ['Silicon, Si', '2.0 %', '2.0 %', ''], ['Titanium, Ti', '0.25 %', '0.25 %', ''], ['Zinc, Zn', '0.80 %', '0.80 %', '']]"
Aluminum 1100-H16,"{'metric_value': '2.71', 'metric_unit': 'g/cc', 'comment': 'AA; Typical'}","{'metric_value': '68.9', 'metric_unit': 'GPa', 'comment': 'AA; Typical; Average of tension and compression.  Compression modulus is about 2% greater than tensile modulus.'}","{'metric_value': '138', 'metric_unit': 'MPa', 'comment': 'AA; Typical'}","{'metric_value': '145', 'metric_unit': 'MPa', 'comment': 'AA; Typical'}","{'metric_value': '62.1', 'metric_unit': 'MPa', 'comment': 'completely reversed stress; RR Moore machine/specimen'}","{'metric_value': '0.904', 'metric_unit': 'J/g-°C', 'comment': ''}","[{'value': '23.6 µm/m-°C', 'start_temp': '20.0 °C', 'end_temp': '100 °C'}]","[['Aluminum, Al', '>= 99.00 %', '>= 99.00 %', 'Specified'], ['Beryllium, Be', '<= 0.0008 %', '<= 0.0008 %', 'welding electrode and filler wire only'], ['Copper, Cu', '0.05 - 0.20 %', '0.05 - 0.20 %', ''], ['Manganese, Mn', '<= 0.05 %', '<= 0.05 %', ''], ['Other, each', '<= 0.05 %', '<= 0.05 %', ''], ['Other, total', '<= 0.15 %', '<= 0.15 %', ''], ['Si+Fe', '<= 0.95 %', '<= 0.95 %', ''], ['Zinc, Zn', '<= 0.10 %', '<= 0.10 %', '']]"
Aluminum 7075-T76; 7075-T7651,"{'metric_value': '2.80', 'metric_unit': 'g/cc', 'comment': ''}","{'metric_value': '71.0', 'metric_unit': 'GPa', 'comment': ''}","{'metric_value': '427', 'metric_unit': 'MPa', 'comment': 'Sheet'}","{'metric_value': '503', 'metric_unit': 'MPa', 'comment': 'Sheet'}",,"{'metric_value': '0.960', 'metric_unit': 'J/g-°C', 'comment': ''}",,"[['Aluminum, Al', '87.1 - 91.4 %', '87.1 - 91.4 %', ''], ['Chromium, Cr', '0.18 - 0.28 %', '0.18 - 0.28 %', ''], ['Copper, Cu', '1.2 - 2.0 %', '1.2 - 2.0 %', ''], ['Iron, Fe', '<= 0.50 %', '<= 0.50 %', ''], ['Magnesium, Mg', '2.1 - 2.9 %', '2.1 - 2.9 %', ''], ['Manganese, Mn', '<= 0.30 %', '<= 0.30 %', ''], ['Other, each', '<= 0.050 %', '<= 0.050 %', ''], ['Other, total', '<= 0.15 %', '<= 0.15 %', ''], ['Silicon, Si', '<= 0.40 %', '<= 0.40 %', ''], ['Titanium, Ti', '<= 0.20 %', '<= 0.20 %', ''], ['Zinc, Zn', '5.1 - 6.1 %', '5.1 - 6.1 %', '']]"
"Aluminum 851.0-T5, Permanent Mold Cast","{'metric_value': '2.83', 'metric_unit': 'g/cc', 'comment': 'AA; Typical'}","{'metric_value': '71.0', 'metric_unit': 'GPa', 'comment': 'Aluminum 850.0'}",,"{'metric_value': '117', 'metric_unit': 'MPa', 'comment': 'AA'}",,"{'metric_value': '0.963', 'metric_unit': 'J/g-°C', 'comment': 'Typical for cast aluminum'}","[{'value': '22.7 µm/m-°C', 'start_temp': '20.0 °C', 'end_temp': '100 °C'}]","[['Aluminum, Al', '86.6 - 91.5 %', '86.6 - 91.5 %', 'As remainder'], ['Copper, Cu', '0.70 - 1.3 %', '0.70 - 1.3 %', ''], ['Iron, Fe', '<= 0.70 %', '<= 0.70 %', ''], ['Magnesium, Mg', '<= 0.10 %', '<= 0.10 %', ''], ['Manganese, Mn', '<= 0.10 %', '<= 0.10 %', ''], ['Nickel, Ni', '0.30 - 0.70 %', '0.30 - 0.70 %', ''], ['Other, total', '<= 0.30 %', '<= 0.30 %', ''], ['Silicon, Si', '2.0 - 3.0 %', '2.0 - 3.0 %', ''], ['Tin, Sn', '5.5 - 7.0 %', '5.5 - 7.0 %', ''], ['Titanium, Ti', '<= 0.20 %', '<= 0.20 %', '']]"
Aluminum 6151-O,"{'metric_value': '2.71', 'metric_unit': 'g/cc', 'comment': 'AA; Typical'}",,,,,,"[{'value': '23.2 µm/m-°C', 'start_temp': '20.0 °C', 'end_temp': '100 °C'}]","[['Aluminum, Al', '95.5 - 98.8 %', '95.5 - 98.8 %', 'As remainder'], ['Chromium, Cr', '0.15 - 0.35 %', '0.15 - 0.35 %', ''], ['Copper, Cu', '<= 0.35 %', '<= 0.35 %', ''], ['Iron, Fe', '<= 1.0 %', '<= 1.0 %', ''], ['Magnesium, Mg', '0.45 - 0.80 %', '0.45 - 0.80 %', ''], ['Manganese, Mn', '<= 0.20 %', '<= 0.20 %', ''], ['Other, each', '<= 0.05 %', '<= 0.05 %', ''], ['Other, total', '<= 0.15 %', '<= 0.15 %', ''], ['Silicon, Si', '0.60 - 1.2 %', '0.60 - 1.2 %', ''], ['Titanium, Ti', '<= 0.15 %', '<= 0.15 %', ''], ['Zinc, Zn', '<= 0.25 %', '<= 0.25 %', '']]"
Kaiser 4026 T8 Rod & Bar,"{'metric_value': '2.76', 'metric_unit': 'g/cc', 'comment': ''}","{'metric_value': '77.0', 'metric_unit': 'GPa', 'comment': ''}","{'metric_value': '365', 'metric_unit': 'MPa', 'comment': ''}","{'metric_value': '414', 'metric_unit': 'MPa', 'comment': ''}",,,,"[['Aluminum, Al', '80.8 - 86.8 %', '80.8 - 86.8 %', 'As Balance'], ['Bismuth, Bi', '1.0 - 2.0 %', '1.0 - 2.0 %', ''], ['Copper, Cu', '2.5 - 3.5 %', '2.5 - 3.5 %', ''], ['Iron, Fe', '<= 0.50 %', '<= 0.50 %', ''], ['Magnesium, Mg', '0.70 - 1.4 %', '0.70 - 1.4 %', ''], ['Other, each', '<= 0.050 %', '<= 0.050 %', ''], ['Other, total', '<= 0.15 %', '<= 0.15 %', ''], ['Silicon, Si', '9.0 - 11.5 %', '9.0 - 11.5 %', ''], ['Titanium, Ti', '<= 0.050 %', '<= 0.050 %', ''], ['Zinc, Zn', '<= 0.10 %', '<= 0.10 %', ''], [''], [], ['Cold Workability3', 'D', ''], ['Gall Resistance3', 'A', ''], ['General Corrosion Resistance1', 'C', ''], ['Machinability3', 'B', ''], ['Wear Resistance3', 'A', '']]"
Aluminum 6066-T6; 6066-T651,"{'metric_value': '2.72', 'metric_unit': 'g/cc', 'comment': 'AA; Typical'}","{'metric_value': '68.9', 'metric_unit': 'GPa', 'comment': 'AA; Typical; Average of tension and compression.  Compression modulus is about 2% greater than tensile modulus.'}","{'metric_value': '359', 'metric_unit': 'MPa', 'comment': 'AA; Typical'}","{'metric_value': '393', 'metric_unit': 'MPa', 'comment': 'AA; Typical'}","{'metric_value': '110', 'metric_unit': 'MPa', 'comment': 'completely reversed stress; RR Moore machine/specimen'}","{'metric_value': '0.887', 'metric_unit': 'J/g-°C', 'comment': ''}","[{'value': '23.2 µm/m-°C', 'start_temp': '20.0 °C', 'end_temp': '100 °C'}]","[['Aluminum, Al', '93 - 97 %', '93 - 97 %', 'As remainder'], ['Chromium, Cr', '<= 0.40 %', '<= 0.40 %', ''], ['Copper, Cu', '0.70 - 1.2 %', '0.70 - 1.2 %', ''], ['Iron, Fe', '<= 0.50 %', '<= 0.50 %', ''], ['Magnesium, Mg', '0.80 - 1.4 %', '0.80 - 1.4 %', ''], ['Manganese, Mn', '0.60 - 1.1 %', '0.60 - 1.1 %', ''], ['Other, each', '<= 0.05 %', '<= 0.05 %', ''], ['Other, total', '<= 0.15 %', '<= 0.15 %', ''], ['Silicon, Si', '0.90 - 1.8 %', '0.90 - 1.8 %', ''], ['Titanium, Ti', '<= 0.20 %', '<= 0.20 %', ''], ['Zinc, Zn', '<= 0.25 %', '<= 0.25 %', '']]"
Aluminum 2036-T4,"{'metric_value': '2.75', 'metric_unit': 'g/cc', 'comment': 'AA; Typical'}","{'metric_value': '71.0', 'metric_unit': 'GPa', 'comment': 'AA; Typical; Average of tension and compression.  Compression modulus is about 2% greater than tensile modulus.'}","{'metric_value': '193', 'metric_unit': 'MPa', 'comment': 'AA; Typical'}","{'metric_value': '338', 'metric_unit': 'MPa', 'comment': 'AA; Typical'}","{'metric_value': '124', 'metric_unit': 'MPa', 'comment': 'using flexural type testing of sheet specimens.'}","{'metric_value': '0.882', 'metric_unit': 'J/g-°C', 'comment': ''}","[{'value': '23.4 µm/m-°C', 'start_temp': '20.0 °C', 'end_temp': '100 °C'}]","[['Aluminum, Al', '94.3 - 97.4 %', '94.3 - 97.4 %', 'As remainder'], ['Chromium, Cr', '<= 0.10 %', '<= 0.10 %', ''], ['Copper, Cu', '2.2 - 3.0 %', '2.2 - 3.0 %', ''], ['Iron, Fe', '<= 0.50 %', '<= 0.50 %', ''], ['Magnesium, Mg', '0.30 - 0.60 %', '0.30 - 0.60 %', ''], ['Manganese, Mn', '0.10 - 0.40 %', '0.10 - 0.40 %', ''], ['Other, each', '<= 0.05 %', '<= 0.05 %', ''], ['Other, total', '<= 0.15 %', '<= 0.15 %', ''], ['Silicon, Si', '<= 0.50 %', '<= 0.50 %', ''], ['Titanium, Ti', '<= 0.15 %', '<= 0.15 %', ''], ['Zinc, Zn', '<= 0.25 %', '<= 0.25 %', '']]"
Aluminum 5083-H116; 5083-H321,"{'metric_value': '2.66', 'metric_unit': 'g/cc', 'comment': 'AA; Typical'}","{'metric_value': '71.0', 'metric_unit': 'GPa', 'comment': 'AA; Typical; Average of tension and compression.  Compression modulus is about 2% greater than tensile modulus.'}","{'metric_value': '228', 'metric_unit': 'MPa', 'comment': 'AA; Typical'}","{'metric_value': '317', 'metric_unit': 'MPa', 'comment': 'AA; Typical'}","{'metric_value': '159', 'metric_unit': 'MPa', 'comment': 'completely reversed stress; RR Moore machine/specimen'}","{'metric_value': '0.900', 'metric_unit': 'J/g-°C', 'comment': ''}","[{'value': '24.2 µm/m-°C', 'start_temp': '20.0 °C', 'end_temp': '100 °C'}]","[['Aluminum, Al', '92.4 - 95.6 %', '92.4 - 95.6 %', 'As remainder'], ['Chromium, Cr', '0.05 - 0.25 %', '0.05 - 0.25 %', ''], ['Copper, Cu', '<= 0.10 %', '<= 0.10 %', ''], ['Iron, Fe', '<= 0.40 %', '<= 0.40 %', ''], ['Magnesium, Mg', '4.0 - 4.9 %', '4.0 - 4.9 %', ''], ['Manganese, Mn', '0.40 - 1.0 %', '0.40 - 1.0 %', ''], ['Other, each', '<= 0.05 %', '<= 0.05 %', ''], ['Other, total', '<= 0.15 %', '<= 0.15 %', ''], ['Silicon, Si', '<= 0.40 %', '<= 0.40 %', ''], ['Titanium, Ti', '<= 0.15 %', '<= 0.15 %', ''], ['Zinc, Zn', '<= 0.25 %', '<= 0.25 %', '']]"
"Aluminum A535.0-F or Aluminum 535.0-T5, Cast","{'metric_value': '2.62', 'metric_unit': 'g/cc', 'comment': ''}","{'metric_value': '71.0', 'metric_unit': 'GPa', 'comment': 'Compressive modulus in is typically about 2% higher for Al alloys'}","{'metric_value': '140', 'metric_unit': 'MPa', 'comment': 'Typical'}","{'metric_value': '275', 'metric_unit': 'MPa', 'comment': 'Typical'}",,"{'metric_value': '0.963', 'metric_unit': 'J/g-°C', 'comment': 'Typical for cast aluminum'}","[{'value': '23.6 µm/m-°C', 'start_temp': '20.0 °C', 'end_temp': '100 °C'}]","[['Aluminum, Al', '91.3 - 93.4 %', '91.3 - 93.4 %', 'As remainder'], ['Copper, Cu', '<= 0.10 %', '<= 0.10 %', ''], ['Iron, Fe', '<= 0.20 %', '<= 0.20 %', ''], ['Magnesium, Mg', '6.5 - 7.5 %', '6.5 - 7.5 %', ''], ['Manganese, Mn', '0.10 - 0.25 %', '0.10 - 0.25 %', ''], ['Other, each', '<= 0.05 %', '<= 0.05 %', ''], ['Other, total', '<= 0.15 %', '<= 0.15 %', ''], ['Silicon, Si', '<= 0.20 %', '<= 0.20 %', ''], ['Titanium, Ti', '<= 0.25 %', '<= 0.25 %', '']]"
Aluminum 5657-H25,"{'metric_value': '2.69', 'metric_unit': 'g/cc', 'comment': 'AA; Typical'}","{'metric_value': '68.9', 'metric_unit': 'GPa', 'comment': 'AA; Typical; Average of tension and compression.  Compression modulus is about 2% greater than tensile modulus.'}","{'metric_value': '138', 'metric_unit': 'MPa', 'comment': 'AA; Typical'}","{'metric_value': '159', 'metric_unit': 'MPa', 'comment': 'AA; Typical'}",,"{'metric_value': '0.880', 'metric_unit': 'J/g-°C', 'comment': 'Estimated from trends in similar Al alloys.'}","[{'value': '23.8 µm/m-°C', 'start_temp': '20.0 °C', 'end_temp': '100 °C'}]","[['Aluminum, Al', '<= 98.5 %', '<= 98.5 %', 'As remainder'], ['Copper, Cu', '<= 0.10 %', '<= 0.10 %', ''], ['Gallium, Ga', '<= 0.03 %', '<= 0.03 %', ''], ['Iron, Fe', '<= 0.10 %', '<= 0.10 %', ''], ['Magnesium, Mg', '0.60 - 1.0 %', '0.60 - 1.0 %', ''], ['Manganese, Mn', '<= 0.03 %', '<= 0.03 %', ''], ['Other, each', '<= 0.02 %', '<= 0.02 %', ''], ['Other, total', '<= 0.05 %', '<= 0.05 %', ''], ['Silicon, Si', '<= 0.08 %', '<= 0.08 %', ''], ['Vanadium, V', '<= 0.05 %', '<= 0.05 %', '']]"
Aluminum 7050-T7451 (7050-T73651),"{'metric_value': '2.83', 'metric_unit': 'g/cc', 'comment': 'AA; Typical'}","{'metric_value': '71.7', 'metric_unit': 'GPa', 'comment': 'AA; Typical; Average of tension and compression.  Compression modulus is about 2% greater than tensile modulus.'}","{'metric_value': '469', 'metric_unit': 'MPa', 'comment': 'AA; Typical'}","{'metric_value': '524', 'metric_unit': 'MPa', 'comment': 'AA; Typical'}",,"{'metric_value': '0.860', 'metric_unit': 'J/g-°C', 'comment': ''}","[{'value': '23.5 µm/m-°C', 'start_temp': '20.0 °C', 'end_temp': '100 °C'}]","[['Aluminum, Al', '87.3 - 90.3 %', '87.3 - 90.3 %', 'As remainder'], ['Chromium, Cr', '<= 0.04 %', '<= 0.04 %', ''], ['Copper, Cu', '2.0 - 2.6 %', '2.0 - 2.6 %', ''], ['Iron, Fe', '<= 0.15 %', '<= 0.15 %', ''], ['Magnesium, Mg', '1.9 - 2.6 %', '1.9 - 2.6 %', ''], ['Manganese, Mn', '<= 0.10 %', '<= 0.10 %', ''], ['Other, each', '<= 0.05 %', '<= 0.05 %', ''], ['Other, total', '<= 0.15 %', '<= 0.15 %', ''], ['Silicon, Si', '<= 0.12 %', '<= 0.12 %', ''], ['Titanium, Ti', '<= 0.06 %', '<= 0.06 %', ''], ['Zinc, Zn', '5.7 - 6.7 %', '5.7 - 6.7 %', ''], ['Zirconium, Zr', '0.08 - 0.15 %', '0.08 - 0.15 %', '']]"
"Aluminum 2007-T351, T3510, T3511","{'metric_value': '2.82', 'metric_unit': 'g/cc', 'comment': 'AA; Typical'}","{'metric_value': '73.0', 'metric_unit': 'GPa', 'comment': ''}","{'metric_value': '280', 'metric_unit': 'MPa', 'comment': ''}","{'metric_value': '430', 'metric_unit': 'MPa', 'comment': ''}",,"{'metric_value': '0.860', 'metric_unit': 'J/g-°C', 'comment': ''}",,"[['Aluminum, Al', '87.4 - 95 %', '87.4 - 95 %', 'As remainder'], ['Bismuth, Bi', '<= 0.20 %', '<= 0.20 %', ''], ['Chromium, Cr', '<= 0.10 %', '<= 0.10 %', ''], ['Copper, Cu', '3.3 - 4.6 %', '3.3 - 4.6 %', ''], ['Iron, Fe', '<= 0.80 %', '<= 0.80 %', ''], ['Lead, Pb', '0.80 - 1.5 %', '0.80 - 1.5 %', ''], ['Magnesium, Mg', '0.40 - 1.8 %', '0.40 - 1.8 %', ''], ['Manganese, Mn', '0.50 - 1.0 %', '0.50 - 1.0 %', ''], ['Nickel, Ni', '<= 0.20 %', '<= 0.20 %', ''], ['Other, each', '<= 0.10 %', '<= 0.10 %', ''], ['Other, total', '<= 0.30 %', '<= 0.30 %', ''], ['Silicon, Si', '<= 0.80 %', '<= 0.80 %', ''], ['Tin, Sn', '<= 0.20 %', '<= 0.20 %', ''], ['Titanium, Ti', '<= 0.20 %', '<= 0.20 %', ''], ['Zinc, Zn', '<= 0.80 %', '<= 0.80 %', '']]"
"Aluminum B443.0-F, Permanent Mold Cast","{'metric_value': '2.69', 'metric_unit': 'g/cc', 'comment': 'AA; Typical'}","{'metric_value': '71.0', 'metric_unit': 'GPa', 'comment': 'Compressive modulus in is typically about 2% higher for Al alloys'}","{'metric_value': '41.4', 'metric_unit': 'MPa', 'comment': 'AA'}","{'metric_value': '145', 'metric_unit': 'MPa', 'comment': 'AA'}","{'metric_value': '55.0', 'metric_unit': 'MPa', 'comment': 'Notch Status unknown, R.R. Moore Test'}","{'metric_value': '0.963', 'metric_unit': 'J/g-°C', 'comment': ''}","[{'value': '22.1 µm/m-°C', 'start_temp': '20.0 °C', 'end_temp': '100 °C'}]","[['Aluminum, Al', '91.9 - 95.5 %', '91.9 - 95.5 %', 'As remainder'], ['Copper, Cu', '<= 0.15 %', '<= 0.15 %', ''], ['Iron, Fe', '<= 0.80 %', '<= 0.80 %', ''], ['Magnesium, Mg', '<= 0.05 %', '<= 0.05 %', ''], ['Manganese, Mn', '<= 0.35 %', '<= 0.35 %', ''], ['Other, each', '<= 0.05 %', '<= 0.05 %', ''], ['Other, total', '<= 0.15 %', '<= 0.15 %', ''], ['Silicon, Si', '4.5 - 6.0 %', '4.5 - 6.0 %', ''], ['Titanium, Ti', '<= 0.25 %', '<= 0.25 %', ''], ['Zinc, Zn', '<= 0.35 %', '<= 0.35 %', '']]"
Aluminum 5086-H38,"{'metric_value': '2.66', 'metric_unit': 'g/cc', 'comment': ''}","{'metric_value': '71.0', 'metric_unit': 'GPa', 'comment': ''}","{'metric_value': '285', 'metric_unit': 'MPa', 'comment': ''}","{'metric_value': '345', 'metric_unit': 'MPa', 'comment': ''}",,"{'metric_value': '0.900', 'metric_unit': 'J/g-°C', 'comment': ''}","[{'value': '23.8 µm/m-°C', 'start_temp': '20.0 °C', 'end_temp': '100 °C'}]","[['Aluminum, Al', '93.35 - 96.3 %', '93.35 - 96.3 %', ''], ['Iron, Fe', '<= 0.50 %', '<= 0.50 %', ''], ['Magnesium, Mg', '3.5 - 4.5 %', '3.5 - 4.5 %', ''], ['Manganese, Mn', '0.20 - 0.70 %', '0.20 - 0.70 %', ''], ['Other, each', '<= 0.050 %', '<= 0.050 %', ''], ['Other, total', '<= 0.15 %', '<= 0.15 %', ''], ['Silicon, Si', '<= 0.40 %', '<= 0.40 %', ''], ['Titanium, Ti', '<= 0.15 %', '<= 0.15 %', ''], ['Zinc, Zn', '<= 0.25 %', '<= 0.25 %', '']]"
