Repository: RealSteel183/FYP

# FYP
Accelerating novel Materials search for Space applications using AI techniques

File: extracted_Al_properties.csv (part 3 of 18)
Alloy Name,Density,Young's Modulus,Yield Strength,Tensile Strength,Fatigue Strength,Specific Heat,Coefficient of Thermal Expansion,Metal Chemical Notations
"Aleris Alustar Aluminum Alloy, H321/H116; 20 - 40 mm thickness","{'metric_value': '2.66', 'metric_unit': 'g/cc', 'comment': 'Aluminum 5083'}",,"{'metric_value': '260', 'metric_unit': 'MPa', 'comment': ''}","{'metric_value': '360', 'metric_unit': 'MPa', 'comment': ''}",,,,"[['Aluminum, Al', '93 %', '93 %', ''], ['Chromium, Cr', '<= 0.30 %', '<= 0.30 %', ''], ['Copper, Cu', '<= 0.40 %', '<= 0.40 %', ''], ['Iron, Fe', '<= 0.50 %', '<= 0.50 %', ''], ['Magnesium, Mg', '5.0 - 6.0 %', '5.0 - 6.0 %', ''], ['Manganese, Mn', '0.60 - 1.2 %', '0.60 - 1.2 %', ''], ['Silicon, Si', '<= 0.50 %', '<= 0.50 %', ''], ['Titanium, Ti', '<= 0.20 %', '<= 0.20 %', ''], ['Zinc, Zn', '0.40 - 1.5 %', '0.40 - 1.5 %', ''], ['Zirconium, Zr', '0.050 - 0.25 %', '0.050 - 0.25 %', '']]"
Aluminum 4043-H18,"{'metric_value': '2.69', 'metric_unit': 'g/cc', 'comment': 'AA; Typical'}",,"{'metric_value': '270', 'metric_unit': 'MPa', 'comment': ''}","{'metric_value': '285', 'metric_unit': 'MPa', 'comment': ''}",,"{'metric_value': '0.850', 'metric_unit': 'J/g-°C', 'comment': 'Estimated from trends in similar Al alloys.'}","[{'value': '22.1 µm/m-°C', 'start_temp': '20.0 °C', 'end_temp': '100 °C'}]","[['Aluminum, Al', '92.3 - 95.5 %', '92.3 - 95.5 %', 'As remainder'], ['Beryllium, Be', '<= 0.0008 %', '<= 0.0008 %', 'welding electrode and filler wire only'], ['Copper, Cu', '<= 0.30 %', '<= 0.30 %', ''], ['Iron, Fe', '<= 0.80 %', '<= 0.80 %', ''], ['Magnesium, Mg', '<= 0.05 %', '<= 0.05 %', ''], ['Manganese, Mn', '<= 0.05 %', '<= 0.05 %', ''], ['Other, each', '<= 0.05 %', '<= 0.05 %', ''], ['Other, total', '<= 0.15 %', '<= 0.15 %', ''], ['Silicon, Si', '4.5 - 6.0 %', '4.5 - 6.0 %', ''], ['Titanium, Ti', '<= 0.20 %', '<= 0.20 %', ''], ['Zinc, Zn', '<= 0.10 %', '<= 0.10 %', '']]"
"Aluminum LM5 As Manufactured, Gravity Die Cast","{'metric_value': '2.65', 'metric_unit': 'g/cc', 'comment': 'AA 512.0'}",,,"{'metric_value': '170', 'metric_unit': 'MPa', 'comment': ''}",,,,"[['Aluminum, Al', '91.6 - 95 %', '91.6 - 95 %', 'As remainder'], ['Copper, Cu', '0.10 %', '0.10 %', ''], ['Iron, Fe', '0.60 %', '0.60 %', ''], ['Lead, Pb', '0.050 %', '0.050 %', ''], ['Magnesium, Mg', '3.0 - 6.0 %', '3.0 - 6.0 %', ''], ['Manganese, Mn', '0.30 - 0.70 %', '0.30 - 0.70 %', ''], ['Nickel, Ni', '0.10 %', '0.10 %', ''], ['Other, each', '0.050 %', '0.050 %', ''], ['Other, total', '0.15 %', '0.15 %', ''], ['Silicon, Si', '0.30 %', '0.30 %', ''], ['Tin, Sn', '0.050 %', '0.050 %', ''], ['Titanium, Ti', '0.20 %', '0.20 %', ''], ['Zinc, Zn', '0.10 %', '0.10 %', '']]"
Aluminum 6061-T4; 6061-T451,"{'metric_value': '2.70', 'metric_unit': 'g/cc', 'comment': 'AA; Typical'}","{'metric_value': '68.9', 'metric_unit': 'GPa', 'comment': 'AA; Typical; Average of tension and compression.  Compression modulus is about 2% greater than tensile modulus.'}","{'metric_value': '145', 'metric_unit': 'MPa', 'comment': 'AA; Typical'}","{'metric_value': '241', 'metric_unit': 'MPa', 'comment': 'AA; Typical'}","{'metric_value': '96.5', 'metric_unit': 'MPa', 'comment': 'completely reversed stress; RR Moore machine/specimen'}","{'metric_value': '0.896', 'metric_unit': 'J/g-°C', 'comment': ''}","[{'value': '23.6 µm/m-°C', 'start_temp': '20.0 °C', 'end_temp': '100 °C'}]","[['Aluminum, Al', '95.8 - 98.6 %', '95.8 - 98.6 %', 'As remainder'], ['Chromium, Cr', '0.04 - 0.35 %', '0.04 - 0.35 %', ''], ['Copper, Cu', '0.15 - 0.40 %', '0.15 - 0.40 %', ''], ['Iron, Fe', '<= 0.70 %', '<= 0.70 %', ''], ['Magnesium, Mg', '0.80 - 1.2 %', '0.80 - 1.2 %', ''], ['Manganese, Mn', '<= 0.15 %', '<= 0.15 %', ''], ['Other, each', '<= 0.05 %', '<= 0.05 %', ''], ['Other, total', '<= 0.15 %', '<= 0.15 %', ''], ['Silicon, Si', '0.40 - 0.80 %', '0.40 - 0.80 %', ''], ['Titanium, Ti', '<= 0.15 %', '<= 0.15 %', ''], ['Zinc, Zn', '<= 0.25 %', '<= 0.25 %', '']]"
Aluminum 6951-O,"{'metric_value': '2.70', 'metric_unit': 'g/cc', 'comment': 'AA; Typical'}","{'metric_value': '69.0', 'metric_unit': 'GPa', 'comment': 'Average of Tension and Compression.  In Al alloys, the compressive modulus is typically 2% greater than the tensile modulus.  Estimated from trends in similar Al alloys.'}","{'metric_value': '40.0', 'metric_unit': 'MPa', 'comment': ''}","{'metric_value': '110', 'metric_unit': 'MPa', 'comment': ''}",,"{'metric_value': '0.890', 'metric_unit': 'J/g-°C', 'comment': 'Estimated from trends in similar Al alloys.'}","[{'value': '23.4 µm/m-°C', 'start_temp': '20.0 °C', 'end_temp': '100 °C'}]","[['Aluminum, Al', '<= 97 %', '<= 97 %', 'As remainder'], ['Copper, Cu', '0.15 - 0.40 %', '0.15 - 0.40 %', ''], ['Iron, Fe', '<= 0.80 %', '<= 0.80 %', ''], ['Magnesium, Mg', '0.40 - 0.80 %', '0.40 - 0.80 %', ''], ['Manganese, Mn', '<= 0.10 %', '<= 0.10 %', ''], ['Other, each', '<= 0.05 %', '<= 0.05 %', ''], ['Other, total', '<= 0.15 %', '<= 0.15 %', ''], ['Silicon, Si', '0.20 - 0.50 %', '0.20 - 0.50 %', ''], ['Zinc, Zn', '<= 0.20 %', '<= 0.20 %', '']]"
Aluminum 2030-T4,"{'metric_value': '2.81', 'metric_unit': 'g/cc', 'comment': 'AA; Typical'}","{'metric_value': '73.0', 'metric_unit': 'GPa', 'comment': ''}","{'metric_value': '240', 'metric_unit': 'MPa', 'comment': ''}","{'metric_value': '380', 'metric_unit': 'MPa', 'comment': ''}",,"{'metric_value': '0.860', 'metric_unit': 'J/g-°C', 'comment': ''}",,"[['Aluminum, Al', '88.8 - 95.2 %', '88.8 - 95.2 %', 'As remainder'], ['Bismuth, Bi', '<= 0.20 %', '<= 0.20 %', ''], ['Chromium, Cr', '<= 0.10 %', '<= 0.10 %', ''], ['Copper, Cu', '3.3 - 4.5 %', '3.3 - 4.5 %', ''], ['Iron, Fe', '<= 0.70 %', '<= 0.70 %', ''], ['Lead, Pb', '0.80 - 1.5 %', '0.80 - 1.5 %', ''], ['Magnesium, Mg', '0.50 - 1.3 %', '0.50 - 1.3 %', ''], ['Manganese, Mn', '0.20 - 1.0 %', '0.20 - 1.0 %', ''], ['Other, each', '<= 0.10 %', '<= 0.10 %', ''], ['Other, total', '<= 0.30 %', '<= 0.30 %', ''], ['Silicon, Si', '<= 0.80 %', '<= 0.80 %', ''], ['Titanium, Ti', '<= 0.20 %', '<= 0.20 %', ''], ['Zinc, Zn', '<= 0.50 %', '<= 0.50 %', '']]"
Aluminum 2218-T71,"{'metric_value': '2.81', 'metric_unit': 'g/cc', 'comment': 'AA; Typical'}","{'metric_value': '74.4', 'metric_unit': 'GPa', 'comment': 'Average of Tension and Compression.  In Al alloys, the compressive modulus is typically 2% greater than the tensile modulus'}","{'metric_value': '280', 'metric_unit': 'MPa', 'comment': ''}","{'metric_value': '345', 'metric_unit': 'MPa', 'comment': ''}",,"{'metric_value': '0.880', 'metric_unit': 'J/g-°C', 'comment': 'Estimated from trends in similar Al alloys.'}","[{'value': '22.4 µm/m-°C', 'start_temp': '20.0 °C', 'end_temp': '100 °C'}]","[['Aluminum, Al', '88.8 - 93.6 %', '88.8 - 93.6 %', 'As remainder'], ['Chromium, Cr', '<= 0.10 %', '<= 0.10 %', ''], ['Copper, Cu', '3.5 - 4.5 %', '3.5 - 4.5 %', ''], ['Iron, Fe', '<= 1.0 %', '<= 1.0 %', ''], ['Magnesium, Mg', '1.2 - 1.8 %', '1.2 - 1.8 %', ''], ['Manganese, Mn', '<= 0.20 %', '<= 0.20 %', ''], ['Nickel, Ni', '1.7 - 2.3 %', '1.7 - 2.3 %', ''], ['Other, each', '<= 0.05 %', '<= 0.05 %', ''], ['Other, total', '<= 0.15 %', '<= 0.15 %', ''], ['Silicon, Si', '<= 0.90 %', '<= 0.90 %', ''], ['Zinc, Zn', '<= 0.25 %', '<= 0.25 %', '']]"
Aluminum 6463-T6,"{'metric_value': '2.69', 'metric_unit': 'g/cc', 'comment': 'AA; Typical'}","{'metric_value': '68.9', 'metric_unit': 'GPa', 'comment': 'AA; Typical; Average of tension and compression.  Compression modulus is about 2% greater than tensile modulus.'}","{'metric_value': '214', 'metric_unit': 'MPa', 'comment': 'AA; Typical'}","{'metric_value': '241', 'metric_unit': 'MPa', 'comment': 'AA; Typical'}","{'metric_value': '68.9', 'metric_unit': 'MPa', 'comment': 'completely reversed stress; RR Moore machine/specimen'}","{'metric_value': '0.890', 'metric_unit': 'J/g-°C', 'comment': 'Estimated from trends in similar Al alloys.'}","[{'value': '23.4 µm/m-°C', 'start_temp': '20.0 °C', 'end_temp': '100 °C'}]","[['Aluminum, Al', '<= 97.9 %', '<= 97.9 %', 'As remainder'], ['Copper, Cu', '<= 0.20 %', '<= 0.20 %', ''], ['Iron, Fe', '<= 0.15 %', '<= 0.15 %', ''], ['Magnesium, Mg', '0.45 - 0.90 %', '0.45 - 0.90 %', ''], ['Manganese, Mn', '<= 0.05 %', '<= 0.05 %', ''], ['Other, each', '<= 0.05 %', '<= 0.05 %', ''], ['Other, total', '<= 0.15 %', '<= 0.15 %', ''], ['Silicon, Si', '0.20 - 0.60 %', '0.20 - 0.60 %', ''], ['Zinc, Zn', '<= 0.05 %', '<= 0.05 %', '']]"
Aluminum 2030-T351,"{'metric_value': '2.81', 'metric_unit': 'g/cc', 'comment': 'AA; Typical'}","{'metric_value': '73.0', 'metric_unit': 'GPa', 'comment': ''}","{'metric_value': '280', 'metric_unit': 'MPa', 'comment': ''}","{'metric_value': '430', 'metric_unit': 'MPa', 'comment': ''}",,"{'metric_value': '0.860', 'metric_unit': 'J/g-°C', 'comment': ''}",,"[['Aluminum, Al', '88.8 - 95.2 %', '88.8 - 95.2 %', 'As remainder'], ['Bismuth, Bi', '<= 0.20 %', '<= 0.20 %', ''], ['Chromium, Cr', '<= 0.10 %', '<= 0.10 %', ''], ['Copper, Cu', '3.3 - 4.5 %', '3.3 - 4.5 %', ''], ['Iron, Fe', '<= 0.70 %', '<= 0.70 %', ''], ['Lead, Pb', '0.80 - 1.5 %', '0.80 - 1.5 %', ''], ['Magnesium, Mg', '0.50 - 1.3 %', '0.50 - 1.3 %', ''], ['Manganese, Mn', '0.20 - 1.0 %', '0.20 - 1.0 %', ''], ['Other, each', '<= 0.10 %', '<= 0.10 %', ''], ['Other, total', '<= 0.30 %', '<= 0.30 %', ''], ['Silicon, Si', '<= 0.80 %', '<= 0.80 %', ''], ['Titanium, Ti', '<= 0.20 %', '<= 0.20 %', ''], ['Zinc, Zn', '<= 0.50 %', '<= 0.50 %', '']]"
Aluminum 2218-T72,"{'metric_value': '2.81', 'metric_unit': 'g/cc', 'comment': 'AA; Typical'}","{'metric_value': '74.5', 'metric_unit': 'GPa', 'comment': 'AA; Typical; Average of tension and compression.  Compression modulus is about 2% greater than tensile modulus.'}","{'metric_value': '255', 'metric_unit': 'MPa', 'comment': 'AA; Typical'}","{'metric_value': '331', 'metric_unit': 'MPa', 'comment': 'AA; Typical'}",,"{'metric_value': '0.880', 'metric_unit': 'J/g-°C', 'comment': 'Estimated from trends in similar Al alloys.'}","[{'value': '22.4 µm/m-°C', 'start_temp': '20.0 °C', 'end_temp': '100 °C'}]","[['Aluminum, Al', '88.8 - 93.6 %', '88.8 - 93.6 %', 'As remainder'], ['Chromium, Cr', '<= 0.10 %', '<= 0.10 %', ''], ['Copper, Cu', '3.5 - 4.5 %', '3.5 - 4.5 %', ''], ['Iron, Fe', '<= 1.0 %', '<= 1.0 %', ''], ['Magnesium, Mg', '1.2 - 1.8 %', '1.2 - 1.8 %', ''], ['Manganese, Mn', '<= 0.20 %', '<= 0.20 %', ''], ['Nickel, Ni', '1.7 - 2.3 %', '1.7 - 2.3 %', ''], ['Other, each', '<= 0.05 %', '<= 0.05 %', ''], ['Other, total', '<= 0.15 %', '<= 0.15 %', ''], ['Silicon, Si', '<= 0.90 %', '<= 0.90 %', ''], ['Zinc, Zn', '<= 0.25 %', '<= 0.25 %', '']]"
Aluminum 4043-H16,"{'metric_value': '2.69', 'metric_unit': 'g/cc', 'comment': 'AA; Typical'}",,"{'metric_value': '180', 'metric_unit': 'MPa', 'comment': ''}","{'metric_value': '200', 'metric_unit': 'MPa', 'comment': ''}",,"{'metric_value': '0.850', 'metric_unit': 'J/g-°C', 'comment': 'Estimated from trends in similar Al alloys.'}","[{'value': '22.1 µm/m-°C', 'start_temp': '20.0 °C', 'end_temp': '100 °C'}]","[['Aluminum, Al', '92.3 - 95.5 %', '92.3 - 95.5 %', 'As remainder'], ['Beryllium, Be', '<= 0.0008 %', '<= 0.0008 %', 'welding electrode and filler wire only'], ['Copper, Cu', '<= 0.30 %', '<= 0.30 %', ''], ['Iron, Fe', '<= 0.80 %', '<= 0.80 %', ''], ['Magnesium, Mg', '<= 0.05 %', '<= 0.05 %', ''], ['Manganese, Mn', '<= 0.05 %', '<= 0.05 %', ''], ['Other, each', '<= 0.05 %', '<= 0.05 %', ''], ['Other, total', '<= 0.15 %', '<= 0.15 %', ''], ['Silicon, Si', '4.5 - 6.0 %', '4.5 - 6.0 %', ''], ['Titanium, Ti', '<= 0.20 %', '<= 0.20 %', ''], ['Zinc, Zn', '<= 0.10 %', '<= 0.10 %', '']]"
"Aluminum LM5 As Manufactured, Sand Cast","{'metric_value': '2.65', 'metric_unit': 'g/cc', 'comment': 'AA 512.0'}",,,"{'metric_value': '140', 'metric_unit': 'MPa', 'comment': ''}",,,,"[['Aluminum, Al', '91.6 - 95 %', '91.6 - 95 %', 'As remainder'], ['Copper, Cu', '0.10 %', '0.10 %', ''], ['Iron, Fe', '0.60 %', '0.60 %', ''], ['Lead, Pb', '0.050 %', '0.050 %', ''], ['Magnesium, Mg', '3.0 - 6.0 %', '3.0 - 6.0 %', ''], ['Manganese, Mn', '0.30 - 0.70 %', '0.30 - 0.70 %', ''], ['Nickel, Ni', '0.10 %', '0.10 %', ''], ['Other, each', '0.050 %', '0.050 %', ''], ['Other, total', '0.15 %', '0.15 %', ''], ['Silicon, Si', '0.30 %', '0.30 %', ''], ['Tin, Sn', '0.050 %', '0.050 %', ''], ['Titanium, Ti', '0.20 %', '0.20 %', ''], ['Zinc, Zn', '0.10 %', '0.10 %', '']]"
Aluminum 6061-T6; 6061-T651,"{'metric_value': '2.70', 'metric_unit': 'g/cc', 'comment': 'AA; Typical'}","{'metric_value': '68.9', 'metric_unit': 'GPa', 'comment': 'AA; Typical; Average of tension and compression.  Compression modulus is about 2% greater than tensile modulus.'}","{'metric_value': '276', 'metric_unit': 'MPa', 'comment': 'AA; Typical'}","{'metric_value': '310', 'metric_unit': 'MPa', 'comment': 'AA; Typical'}","{'metric_value': '96.5', 'metric_unit': 'MPa', 'comment': 'completely reversed stress; RR Moore machine/specimen'}","{'metric_value': '0.896', 'metric_unit': 'J/g-°C', 'comment': ''}","[{'value': '23.6 µm/m-°C', 'start_temp': '20.0 °C', 'end_temp': '100 °C'}]","[['Aluminum, Al', '95.8 - 98.6 %', '95.8 - 98.6 %', 'As remainder'], ['Chromium, Cr', '0.04 - 0.35 %', '0.04 - 0.35 %', ''], ['Copper, Cu', '0.15 - 0.40 %', '0.15 - 0.40 %', ''], ['Iron, Fe', '<= 0.70 %', '<= 0.70 %', ''], ['Magnesium, Mg', '0.80 - 1.2 %', '0.80 - 1.2 %', ''], ['Manganese, Mn', '<= 0.15 %', '<= 0.15 %', ''], ['Other, each', '<= 0.05 %', '<= 0.05 %', ''], ['Other, total', '<= 0.15 %', '<= 0.15 %', ''], ['Silicon, Si', '0.40 - 0.80 %', '0.40 - 0.80 %', ''], ['Titanium, Ti', '<= 0.15 %', '<= 0.15 %', ''], ['Zinc, Zn', '<= 0.25 %', '<= 0.25 %', '']]"
"Aluminum B443.0-F, Sand Cast","{'metric_value': '2.69', 'metric_unit': 'g/cc', 'comment': 'AA; Typical'}","{'metric_value': '71.0', 'metric_unit': 'GPa', 'comment': 'Compressive modulus in is typically about 2% higher for Al alloys'}","{'metric_value': '41.4', 'metric_unit': 'MPa', 'comment': 'AA'}","{'metric_value': '117', 'metric_unit': 'MPa', 'comment': 'AA'}",,"{'metric_value': '0.963', 'metric_unit': 'J/g-°C', 'comment': ''}","[{'value': '22.1 µm/m-°C', 'start_temp': '20.0 °C', 'end_temp': '100 °C'}]","[['Aluminum, Al', '91.9 - 95.5 %', '91.9 - 95.5 %', 'As remainder'], ['Copper, Cu', '<= 0.15 %', '<= 0.15 %', ''], ['Iron, Fe', '<= 0.80 %', '<= 0.80 %', ''], ['Magnesium, Mg', '<= 0.05 %', '<= 0.05 %', ''], ['Manganese, Mn', '<= 0.35 %', '<= 0.35 %', ''], ['Other, each', '<= 0.05 %', '<= 0.05 %', ''], ['Other, total', '<= 0.15 %', '<= 0.15 %', ''], ['Silicon, Si', '4.5 - 6.0 %', '4.5 - 6.0 %', ''], ['Titanium, Ti', '<= 0.25 %', '<= 0.25 %', ''], ['Zinc, Zn', '<= 0.35 %', '<= 0.35 %', '']]"
Aluminum 5086-O,"{'metric_value': '2.66', 'metric_unit': 'g/cc', 'comment': 'AA; Typical'}","{'metric_value': '71.0', 'metric_unit': 'GPa', 'comment': 'AA; Typical; Average of tension and compression.  Compression modulus is about 2% greater than tensile modulus.'}","{'metric_value': '117', 'metric_unit': 'MPa', 'comment': 'AA; Typical'}","{'metric_value': '262', 'metric_unit': 'MPa', 'comment': 'AA; Typical'}","{'metric_value': '145', 'metric_unit': 'MPa', 'comment': 'unnotched R. R. Moore rotating beam'}","{'metric_value': '0.900', 'metric_unit': 'J/g-°C', 'comment': ''}","[{'value': '23.8 µm/m-°C', 'start_temp': '20.0 °C', 'end_temp': '100 °C'}]","[['Aluminum, Al', '93 - 96.3 %', '93 - 96.3 %', 'As remainder'], ['Chromium, Cr', '0.05 - 0.25 %', '0.05 - 0.25 %', ''], ['Copper, Cu', '<= 0.10 %', '<= 0.10 %', ''], ['Iron, Fe', '<= 0.50 %', '<= 0.50 %', ''], ['Magnesium, Mg', '3.5 - 4.5 %', '3.5 - 4.5 %', ''], ['Manganese, Mn', '0.20 - 0.70 %', '0.20 - 0.70 %', ''], ['Other, each', '<= 0.05 %', '<= 0.05 %', ''], ['Other, total', '<= 0.15 %', '<= 0.15 %', ''], ['Silicon, Si', '<= 0.40 %', '<= 0.40 %', ''], ['Titanium, Ti', '<= 0.15 %', '<= 0.15 %', ''], ['Zinc, Zn', '<= 0.25 %', '<= 0.25 %', '']]"
"Aleris Alustar Aluminum Alloy, H321/H116; 2 - 20 mm thickness","{'metric_value': '2.66', 'metric_unit': 'g/cc', 'comment': 'Aluminum 5083'}",,"{'metric_value': '270', 'metric_unit': 'MPa', 'comment': ''}","{'metric_value': '370', 'metric_unit': 'MPa', 'comment': ''}",,,,"[['Aluminum, Al', '93 %', '93 %', ''], ['Chromium, Cr', '<= 0.30 %', '<= 0.30 %', ''], ['Copper, Cu', '<= 0.40 %', '<= 0.40 %', ''], ['Iron, Fe', '<= 0.50 %', '<= 0.50 %', ''], ['Magnesium, Mg', '5.0 - 6.0 %', '5.0 - 6.0 %', ''], ['Manganese, Mn', '0.60 - 1.2 %', '0.60 - 1.2 %', ''], ['Silicon, Si', '<= 0.50 %', '<= 0.50 %', ''], ['Titanium, Ti', '<= 0.20 %', '<= 0.20 %', ''], ['Zinc, Zn', '0.40 - 1.5 %', '0.40 - 1.5 %', ''], ['Zirconium, Zr', '0.050 - 0.25 %', '0.050 - 0.25 %', '']]"
Aluminum 7050-T7651,"{'metric_value': '2.83', 'metric_unit': 'g/cc', 'comment': 'AA; Typical'}","{'metric_value': '71.7', 'metric_unit': 'GPa', 'comment': 'AA; Typical; Average of tension and compression.  Compression modulus is about 2% greater than tensile modulus.'}","{'metric_value': '490', 'metric_unit': 'MPa', 'comment': 'AA; Typical'}","{'metric_value': '552', 'metric_unit': 'MPa', 'comment': 'AA; Typical'}",,"{'metric_value': '0.860', 'metric_unit': 'J/g-°C', 'comment': ''}","[{'value': '23.5 µm/m-°C', 'start_temp': '20.0 °C', 'end_temp': '100 °C'}]","[['Aluminum, Al', '87.3 - 90.3 %', '87.3 - 90.3 %', 'As remainder'], ['Chromium, Cr', '<= 0.04 %', '<= 0.04 %', ''], ['Copper, Cu', '2.0 - 2.6 %', '2.0 - 2.6 %', ''], ['Iron, Fe', '<= 0.15 %', '<= 0.15 %', ''], ['Magnesium, Mg', '1.9 - 2.6 %', '1.9 - 2.6 %', ''], ['Manganese, Mn', '<= 0.10 %', '<= 0.10 %', ''], ['Other, each', '<= 0.05 %', '<= 0.05 %', ''], ['Other, total', '<= 0.15 %', '<= 0.15 %', ''], ['Silicon, Si', '<= 0.12 %', '<= 0.12 %', ''], ['Titanium, Ti', '<= 0.06 %', '<= 0.06 %', ''], ['Zinc, Zn', '5.7 - 6.7 %', '5.7 - 6.7 %', ''], ['Zirconium, Zr', '0.08 - 0.15 %', '0.08 - 0.15 %', '']]"
Aluminum 2007-T4,"{'metric_value': '2.82', 'metric_unit': 'g/cc', 'comment': 'AA; Typical'}","{'metric_value': '73.0', 'metric_unit': 'GPa', 'comment': ''}","{'metric_value': '240', 'metric_unit': 'MPa', 'comment': ''}","{'metric_value': '380', 'metric_unit': 'MPa', 'comment': ''}",,"{'metric_value': '0.860', 'metric_unit': 'J/g-°C', 'comment': ''}",,"[['Aluminum, Al', '87.4 - 95 %', '87.4 - 95 %', 'As remainder'], ['Bismuth, Bi', '<= 0.20 %', '<= 0.20 %', ''], ['Chromium, Cr', '<= 0.10 %', '<= 0.10 %', ''], ['Copper, Cu', '3.3 - 4.6 %', '3.3 - 4.6 %', ''], ['Iron, Fe', '<= 0.80 %', '<= 0.80 %', ''], ['Lead, Pb', '0.80 - 1.5 %', '0.80 - 1.5 %', ''], ['Magnesium, Mg', '0.40 - 1.8 %', '0.40 - 1.8 %', ''], ['Manganese, Mn', '0.50 - 1.0 %', '0.50 - 1.0 %', ''], ['Nickel, Ni', '<= 0.20 %', '<= 0.20 %', ''], ['Other, each', '<= 0.10 %', '<= 0.10 %', ''], ['Other, total', '<= 0.30 %', '<= 0.30 %', ''], ['Silicon, Si', '<= 0.80 %', '<= 0.80 %', ''], ['Tin, Sn', '<= 0.20 %', '<= 0.20 %', ''], ['Titanium, Ti', '<= 0.20 %', '<= 0.20 %', ''], ['Zinc, Zn', '<= 0.80 %', '<= 0.80 %', '']]"
Aluminum 5083-H32; 5083-H323,"{'metric_value': '2.66', 'metric_unit': 'g/cc', 'comment': 'AA; Typical'}","{'metric_value': '70.3', 'metric_unit': 'GPa', 'comment': ''}","{'metric_value': '250', 'metric_unit': 'MPa', 'comment': ''}","{'metric_value': '320', 'metric_unit': 'MPa', 'comment': ''}",,"{'metric_value': '0.900', 'metric_unit': 'J/g-°C', 'comment': ''}","[{'value': '24.2 µm/m-°C', 'start_temp': '20.0 °C', 'end_temp': '100 °C'}]","[['Aluminum, Al', '92.4 - 95.6 %', '92.4 - 95.6 %', 'As remainder'], ['Chromium, Cr', '0.05 - 0.25 %', '0.05 - 0.25 %', ''], ['Copper, Cu', '<= 0.10 %', '<= 0.10 %', ''], ['Iron, Fe', '<= 0.40 %', '<= 0.40 %', ''], ['Magnesium, Mg', '4.0 - 4.9 %', '4.0 - 4.9 %', ''], ['Manganese, Mn', '0.40 - 1.0 %', '0.40 - 1.0 %', ''], ['Other, each', '<= 0.05 %', '<= 0.05 %', ''], ['Other, total', '<= 0.15 %', '<= 0.15 %', ''], ['Silicon, Si', '<= 0.40 %', '<= 0.40 %', ''], ['Titanium, Ti', '<= 0.15 %', '<= 0.15 %', ''], ['Zinc, Zn', '<= 0.25 %', '<= 0.25 %', '']]"
"Aluminum B535.0-F or Aluminum 535.0-T5, Cast","{'metric_value': '2.62', 'metric_unit': 'g/cc', 'comment': ''}","{'metric_value': '71.0', 'metric_unit': 'GPa', 'comment': 'Compressive modulus in is typically about 2% higher for Al alloys'}","{'metric_value': '140', 'metric_unit': 'MPa', 'comment': 'Typical'}","{'metric_value': '275', 'metric_unit': 'MPa', 'comment': 'Typical'}",,"{'metric_value': '0.963', 'metric_unit': 'J/g-°C', 'comment': 'Typical for cast aluminum'}","[{'value': '23.6 µm/m-°C', 'start_temp': '20.0 °C', 'end_temp': '100 °C'}]","[['Aluminum, Al', '91.6 - 93.4 %', '91.6 - 93.4 %', 'As remainder'], ['Copper, Cu', '<= 0.10 %', '<= 0.10 %', ''], ['Iron, Fe', '<= 0.15 %', '<= 0.15 %', ''], ['Magnesium, Mg', '6.5 - 7.5 %', '6.5 - 7.5 %', ''], ['Manganese, Mn', '<= 0.05 %', '<= 0.05 %', ''], ['Other, each', '<= 0.05 %', '<= 0.05 %', ''], ['Other, total', '<= 0.15 %', '<= 0.15 %', ''], ['Silicon, Si', '<= 0.15 %', '<= 0.15 %', ''], ['Titanium, Ti', '0.10 - 0.25 %', '0.10 - 0.25 %', '']]"
Aluminum 5652-O,"{'metric_value': '2.67', 'metric_unit': 'g/cc', 'comment': 'AA; Typical'}","{'metric_value': '70.3', 'metric_unit': 'GPa', 'comment': 'AA; Typical; Average of tension and compression.  Compression modulus is about 2% greater than tensile modulus.'}","{'metric_value': '89.6', 'metric_unit': 'MPa', 'comment': 'AA; Typical'}","{'metric_value': '193', 'metric_unit': 'MPa', 'comment': 'AA; Typical'}","{'metric_value': '110', 'metric_unit': 'MPa', 'comment': 'completely reversed stress; RR Moore machine/specimen'}","{'metric_value': '0.900', 'metric_unit': 'J/g-°C', 'comment': ''}","[{'value': '23.8 µm/m-°C', 'start_temp': '20.0 °C', 'end_temp': '100 °C'}]","[['Aluminum, Al', '96.1 - 97.7 %', '96.1 - 97.7 %', 'As remainder'], ['Chromium, Cr', '0.15 - 0.35 %', '0.15 - 0.35 %', ''], ['Copper, Cu', '<= 0.04 %', '<= 0.04 %', ''], ['Magnesium, Mg', '2.2 - 2.8 %', '2.2 - 2.8 %', ''], ['Manganese, Mn', '<= 0.01 %', '<= 0.01 %', ''], ['Other, each', '<= 0.05 %', '<= 0.05 %', ''], ['Other, total', '<= 0.15 %', '<= 0.15 %', ''], ['Si+Fe', '<= 0.40 %', '<= 0.40 %', ''], ['Zinc, Zn', '<= 0.10 %', '<= 0.10 %', '']]"
Aluminum 2048-T851 Plate,"{'metric_value': '2.75', 'metric_unit': 'g/cc', 'comment': 'AA; Typical'}","{'metric_value': '70.0', 'metric_unit': 'GPa', 'comment': 'Compressive modulus in is typically about 2% higher for Al alloys'}","{'metric_value': '415', 'metric_unit': 'MPa', 'comment': ''}","{'metric_value': '455', 'metric_unit': 'MPa', 'comment': ''}","{'metric_value': '220', 'metric_unit': 'MPa', 'comment': ''}","{'metric_value': '0.926', 'metric_unit': 'J/g-°C', 'comment': ''}","[{'value': '23.5 µm/m-°C', 'start_temp': '20.0 °C', 'end_temp': '100 °C'}]","[['Aluminum, Al', '92.9 - 95.8 %', '92.9 - 95.8 %', 'As remainder'], ['Copper, Cu', '2.8 - 3.8 %', '2.8 - 3.8 %', ''], ['Iron, Fe', '<= 0.20 %', '<= 0.20 %', ''], ['Magnesium, Mg', '1.2 - 1.8 %', '1.2 - 1.8 %', ''], ['Manganese, Mn', '0.20 - 0.60 %', '0.20 - 0.60 %', ''], ['Other, each', '<= 0.05 %', '<= 0.05 %', ''], ['Other, total', '<= 0.15 %', '<= 0.15 %', ''], ['Silicon, Si', '<= 0.15 %', '<= 0.15 %', ''], ['Titanium, Ti', '<= 0.10 %', '<= 0.10 %', ''], ['Zinc, Zn', '<= 0.25 %', '<= 0.25 %', '']]"
"Aluminum 850.0-T5, Sand Cast","{'metric_value': '2.88', 'metric_unit': 'g/cc', 'comment': 'AA; Typical'}","{'metric_value': '71.0', 'metric_unit': 'GPa', 'comment': 'Compressive modulus in is typically about 2% higher for Al alloys'}","{'metric_value': '75.0', 'metric_unit': 'MPa', 'comment': ''}","{'metric_value': '110', 'metric_unit': 'MPa', 'comment': 'AA'}","{'metric_value': '60.0', 'metric_unit': 'MPa', 'comment': 'Notch Status unknown, R.R. Moore Test'}","{'metric_value': '0.963', 'metric_unit': 'J/g-°C', 'comment': ''}","[{'value': '23.4 µm/m-°C', 'start_temp': '20.0 °C', 'end_temp': '100 °C'}]","[['Aluminum, Al', '88.3 - 93.1 %', '88.3 - 93.1 %', 'As remainder'], ['Copper, Cu', '0.70 - 1.3 %', '0.70 - 1.3 %', ''], ['Iron, Fe', '<= 0.70 %', '<= 0.70 %', ''], ['Magnesium, Mg', '<= 0.10 %', '<= 0.10 %', ''], ['Manganese, Mn', '<= 0.10 %', '<= 0.10 %', ''], ['Nickel, Ni', '0.70 - 1.3 %', '0.70 - 1.3 %', ''], ['Other, total', '<= 0.30 %', '<= 0.30 %', ''], ['Silicon, Si', '<= 0.70 %', '<= 0.70 %', ''], ['Tin, Sn', '5.5 - 7.0 %', '5.5 - 7.0 %', ''], ['Titanium, Ti', '<= 0.20 %', '<= 0.20 %', '']]"
Aluminum 6105-T5,"{'metric_value': '2.69', 'metric_unit': 'g/cc', 'comment': 'AA; Typical'}",,,,,,"[{'value': '23.4 µm/m-°C', 'start_temp': '20.0 °C', 'end_temp': '100 °C'}]","[['Aluminum, Al', '97.1 - 99 %', '97.1 - 99 %', 'As remainder'], ['Chromium, Cr', '<= 0.10 %', '<= 0.10 %', ''], ['Copper, Cu', '<= 0.10 %', '<= 0.10 %', ''], ['Iron, Fe', '<= 0.35 %', '<= 0.35 %', ''], ['Magnesium, Mg', '0.45 - 0.80 %', '0.45 - 0.80 %', ''], ['Manganese, Mn', '<= 0.15 %', '<= 0.15 %', ''], ['Other, each', '<= 0.05 %', '<= 0.05 %', ''], ['Other, total', '<= 0.15 %', '<= 0.15 %', ''], ['Silicon, Si', '0.60 - 1.0 %', '0.60 - 1.0 %', ''], ['Titanium, Ti', '<= 0.10 %', '<= 0.10 %', ''], ['Zinc, Zn', '<= 0.10 %', '<= 0.10 %', '']]"
Kaiser 4026 T651 Rod & Bar,"{'metric_value': '2.76', 'metric_unit': 'g/cc', 'comment': ''}","{'metric_value': '77.0', 'metric_unit': 'GPa', 'comment': ''}","{'metric_value': '393', 'metric_unit': 'MPa', 'comment': ''}","{'metric_value': '427', 'metric_unit': 'MPa', 'comment': ''}",,,,"[['Aluminum, Al', '80.8 - 86.8 %', '80.8 - 86.8 %', 'As Balance'], ['Bismuth, Bi', '1.0 - 2.0 %', '1.0 - 2.0 %', ''], ['Copper, Cu', '2.5 - 3.5 %', '2.5 - 3.5 %', ''], ['Iron, Fe', '<= 0.50 %', '<= 0.50 %', ''], ['Magnesium, Mg', '0.70 - 1.4 %', '0.70 - 1.4 %', ''], ['Other, each', '<= 0.050 %', '<= 0.050 %', ''], ['Other, total', '<= 0.15 %', '<= 0.15 %', ''], ['Silicon, Si', '9.0 - 11.5 %', '9.0 - 11.5 %', ''], ['Titanium, Ti', '<= 0.050 %', '<= 0.050 %', ''], ['Zinc, Zn', '<= 0.10 %', '<= 0.10 %', ''], [''], [], ['Cold Workability3', 'D', ''], ['Gall Resistance3', 'A', ''], ['General Corrosion Resistance1', 'C', ''], ['Machinability3', 'B', ''], ['Wear Resistance3', 'A', '']]"
Aluminum 6069-O,"{'metric_value': '2.72', 'metric_unit': 'g/cc', 'comment': ''}",,,,,,"[{'value': '23.6 µm/m-°C', 'start_temp': '20.0 °C', 'end_temp': '100 °C'}]","[['Aluminum, Al', '94.8 - 97.5 %', '94.8 - 97.5 %', 'As remainder'], ['Chromium, Cr', '0.05 - 0.30 %', '0.05 - 0.30 %', ''], ['Copper, Cu', '0.55 - 1.0 %', '0.55 - 1.0 %', ''], ['Iron, Fe', '<= 0.40 %', '<= 0.40 %', ''], ['Magnesium, Mg', '1.2 - 1.6 %', '1.2 - 1.6 %', ''], ['Manganese, Mn', '<= 0.05 %', '<= 0.05 %', ''], ['Other, each', '<= 0.05 %', '<= 0.05 %', ''], ['Other, total', '<= 0.15 %', '<= 0.15 %', ''], ['Silicon, Si', '0.60 - 1.2 %', '0.60 - 1.2 %', ''], ['Strontium, Sr', '<= 0.05 %', '<= 0.05 %', ''], ['Titanium, Ti', '<= 0.10 %', '<= 0.10 %', ''], ['Vanadium, V', '0.10 - 0.30 %', '0.10 - 0.30 %', ''], ['Zinc, Zn', '<= 0.05 %', '<= 0.05 %', '']]"
Alclad Aluminum 3003-H112,"{'metric_value': '2.73', 'metric_unit': 'g/cc', 'comment': ''}","{'metric_value': '70.0', 'metric_unit': 'GPa', 'comment': ''}","{'metric_value': '41.0', 'metric_unit': 'MPa', 'comment': ''}","{'metric_value': '100', 'metric_unit': 'MPa', 'comment': ''}",,"{'metric_value': '0.893', 'metric_unit': 'J/g-°C', 'comment': ''}","[{'value': '23.2 µm/m-°C', 'start_temp': '20.0 °C', 'end_temp': '100 °C'}]","[['Aluminum, Al', '98.05 - 99.2 %', '98.05 - 99.2 %', ''], ['Copper, Cu', '<= 0.10 %', '<= 0.10 %', ''], ['Magnesium, Mg', '<= 0.10 %', '<= 0.10 %', ''], ['Manganese, Mn', '<= 0.10 %', '<= 0.10 %', ''], ['Other, each', '<= 0.050 %', '<= 0.050 %', ''], ['Other, total', '<= 0.15 %', '<= 0.15 %', ''], ['Si+Fe', '<= 0.70 %', '<= 0.70 %', ''], ['Zinc, Zn', '0.80 - 1.3 %', '0.80 - 1.3 %', '']]"
"Aluminum 222.0-O, Sand Cast","{'metric_value': '2.95', 'metric_unit': 'g/cc', 'comment': ''}","{'metric_value': '71.0', 'metric_unit': 'GPa', 'comment': 'Estimated'}",,"{'metric_value': '159', 'metric_unit': 'MPa', 'comment': 'AA'}",,"{'metric_value': '0.963', 'metric_unit': 'J/g-°C', 'comment': 'Typical for cast aluminum'}","[{'value': '22.1 µm/m-°C', 'start_temp': '20.0 °C', 'end_temp': '100 °C'}]","[['Aluminum, Al', '84 %', '84 %', 'As remainder'], ['Copper, Cu', '9.2 - 10.7 %', '9.2 - 10.7 %', ''], ['Iron, Fe', '1.5 %', '1.5 %', ''], ['Magnesium, Mg', '0.15 - 0.35 %', '0.15 - 0.35 %', ''], ['Manganese, Mn', '0.50 %', '0.50 %', ''], ['Nickel, Ni', '0.50 %', '0.50 %', ''], ['Silicon, Si', '2.0 %', '2.0 %', ''], ['Titanium, Ti', '0.25 %', '0.25 %', ''], ['Zinc, Zn', '0.80 %', '0.80 %', '']]"
Aluminum 1100-H18,"{'metric_value': '2.71', 'metric_unit': 'g/cc', 'comment': 'AA; Typical'}","{'metric_value': '68.9', 'metric_unit': 'GPa', 'comment': 'AA; Typical; Average of tension and compression.  Compression modulus is about 2% greater than tensile modulus.'}","{'metric_value': '152', 'metric_unit': 'MPa', 'comment': 'AA; Typical'}","{'metric_value': '165', 'metric_unit': 'MPa', 'comment': 'AA; Typical'}","{'metric_value': '62.1', 'metric_unit': 'MPa', 'comment': 'completely reversed stress; RR Moore machine/specimen'}","{'metric_value': '0.904', 'metric_unit': 'J/g-°C', 'comment': ''}","[{'value': '23.6 µm/m-°C', 'start_temp': '20.0 °C', 'end_temp': '100 °C'}]","[['Aluminum, Al', '>= 99.00 %', '>= 99.00 %', 'Specified'], ['Beryllium, Be', '<= 0.0008 %', '<= 0.0008 %', 'welding electrode and filler wire only'], ['Copper, Cu', '0.05 - 0.20 %', '0.05 - 0.20 %', ''], ['Manganese, Mn', '<= 0.05 %', '<= 0.05 %', ''], ['Other, each', '<= 0.05 %', '<= 0.05 %', ''], ['Other, total', '<= 0.15 %', '<= 0.15 %', ''], ['Si+Fe', '<= 0.95 %', '<= 0.95 %', ''], ['Zinc, Zn', '<= 0.10 %', '<= 0.10 %', '']]"
Aluminum 7076-T61,"{'metric_value': '2.84', 'metric_unit': 'g/cc', 'comment': 'AA; Typical'}","{'metric_value': '67.0', 'metric_unit': 'GPa', 'comment': 'Average of Tension and Compression.  In Al alloys, the compressive modulus is typically 2% greater than the tensile modulus'}","{'metric_value': '470', 'metric_unit': 'MPa', 'comment': ''}","{'metric_value': '510', 'metric_unit': 'MPa', 'comment': ''}",,"{'metric_value': '0.880', 'metric_unit': 'J/g-°C', 'comment': 'Estimated from trends in similar Al alloys.'}","[{'value': '21.6 µm/m-°C', 'start_temp': '20.0 °C', 'end_temp': '100 °C'}]","[['Aluminum, Al', '86.8 - 91.2 %', '86.8 - 91.2 %', 'As remainder'], ['Copper, Cu', '0.30 - 1.0 %', '0.30 - 1.0 %', ''], ['Iron, Fe', '<= 0.60 %', '<= 0.60 %', ''], ['Magnesium, Mg', '1.2 - 2.0 %', '1.2 - 2.0 %', ''], ['Manganese, Mn', '0.30 - 0.80 %', '0.30 - 0.80 %', ''], ['Other, each', '<= 0.05 %', '<= 0.05 %', ''], ['Other, total', '<= 0.15 %', '<= 0.15 %', ''], ['Silicon, Si', '<= 0.40 %', '<= 0.40 %', ''], ['Titanium, Ti', '<= 0.20 %', '<= 0.20 %', ''], ['Zinc, Zn', '7.0 - 8.0 %', '7.0 - 8.0 %', '']]"
Aluminum A413.0-F Die Casting Alloy,"{'metric_value': '2.66', 'metric_unit': 'g/cc', 'comment': ''}","{'metric_value': '71.0', 'metric_unit': 'GPa', 'comment': '413.0-F'}","{'metric_value': '131', 'metric_unit': 'MPa', 'comment': ''}","{'metric_value': '290', 'metric_unit': 'MPa', 'comment': ''}","{'metric_value': '130', 'metric_unit': 'MPa', 'comment': 'Notch Status unknown, R.R. Moore Test'}","{'metric_value': '0.963', 'metric_unit': 'J/g-°C', 'comment': ''}","[{'value': '20.4 µm/m-°C', 'start_temp': '20.0 °C', 'end_temp': '100 °C'}]","[['Aluminum, Al', '82.9 - 89 %', '82.9 - 89 %', 'As remainder'], ['Copper, Cu', '<= 1.0 %', '<= 1.0 %', ''], ['Iron, Fe', '<= 1.3 %', '<= 1.3 %', ''], ['Magnesium, Mg', '<= 0.10 %', '<= 0.10 %', ''], ['Manganese, Mn', '<= 0.35 %', '<= 0.35 %', ''], ['Nickel, Ni', '<= 0.50 %', '<= 0.50 %', ''], ['Other, total', '<= 0.25 %', '<= 0.25 %', ''], ['Silicon, Si', '11 - 13 %', '11 - 13 %', ''], ['Tin, Sn', '<= 0.15 %', '<= 0.15 %', ''], ['Zinc, Zn', '<= 0.50 %', '<= 0.50 %', '']]"
Aluminum 5050-H36,"{'metric_value': '2.69', 'metric_unit': 'g/cc', 'comment': 'AA; Typical'}","{'metric_value': '68.9', 'metric_unit': 'GPa', 'comment': 'AA; Typical; Average of tension and compression.  Compression modulus is about 2% greater than tensile modulus.'}","{'metric_value': '179', 'metric_unit': 'MPa', 'comment': 'AA; Typical'}","{'metric_value': '207', 'metric_unit': 'MPa', 'comment': 'AA; Typical'}","{'metric_value': '96.5', 'metric_unit': 'MPa', 'comment': 'completely reversed stress; RR Moore machine/specimen'}","{'metric_value': '0.900', 'metric_unit': 'J/g-°C', 'comment': ''}","[{'value': '23.8 µm/m-°C', 'start_temp': '20.0 °C', 'end_temp': '100 °C'}]","[['Aluminum, Al', '96.3 - 98.9 %', '96.3 - 98.9 %', 'As remainder'], ['Chromium, Cr', '<= 0.10 %', '<= 0.10 %', ''], ['Copper, Cu', '<= 0.20 %', '<= 0.20 %', ''], ['Iron, Fe', '<= 0.70 %', '<= 0.70 %', ''], ['Magnesium, Mg', '1.1 - 1.8 %', '1.1 - 1.8 %', ''], ['Manganese, Mn', '<= 0.10 %', '<= 0.10 %', ''], ['Other, each', '<= 0.05 %', '<= 0.05 %', ''], ['Other, total', '<= 0.15 %', '<= 0.15 %', ''], ['Silicon, Si', '<= 0.40 %', '<= 0.40 %', ''], ['Zinc, Zn', '<= 0.25 %', '<= 0.25 %', '']]"
"Aluminum C355.0-T61, Permanent Mold Cast","{'metric_value': '2.71', 'metric_unit': 'g/cc', 'comment': 'AA; Typical'}","{'metric_value': '69.6', 'metric_unit': 'GPa', 'comment': 'Compressive modulus in is typically about 2% higher for Al alloys'}","{'metric_value': '207', 'metric_unit': 'MPa', 'comment': 'AA'}","{'metric_value': '276', 'metric_unit': 'MPa', 'comment': 'AA'}","{'metric_value': '95.0', 'metric_unit': 'MPa', 'comment': 'Notch status unknown, rotating beam'}","{'metric_value': '0.963', 'metric_unit': 'J/g-°C', 'comment': ''}","[{'value': '22.3 µm/m-°C', 'start_temp': '20.0 °C', 'end_temp': '100 °C'}]","[['Aluminum, Al', '91.6 - 94.1 %', '91.6 - 94.1 %', 'As remainder'], ['Copper, Cu', '1.0 - 1.5 %', '1.0 - 1.5 %', ''], ['Iron, Fe', '<= 0.20 %', '<= 0.20 %', ''], ['Magnesium, Mg', '0.40 - 0.60 %', '0.40 - 0.60 %', ''], ['Manganese, Mn', '<= 0.10 %', '<= 0.10 %', ''], ['Other, each', '<= 0.05 %', '<= 0.05 %', ''], ['Other, total', '<= 0.15 %', '<= 0.15 %', ''], ['Silicon, Si', '4.5 - 5.5 %', '4.5 - 5.5 %', ''], ['Titanium, Ti', '<= 0.20 %', '<= 0.20 %', ''], ['Zinc, Zn', '<= 0.10 %', '<= 0.10 %', '']]"
"Materion SupremEX® 225XE Aluminum - Silicon Carbide Metal Matrix Composite, T6 PGQ Forged Plate","{'metric_value': '2.88', 'metric_unit': 'g/cc', 'comment': ''}","{'metric_value': '115', 'metric_unit': 'GPa', 'comment': ''}","{'metric_value': '400', 'metric_unit': 'MPa', 'comment': ''}","{'metric_value': '570', 'metric_unit': 'MPa', 'comment': ''}",,"{'metric_value': '0.848', 'metric_unit': 'J/g-°C', 'comment': ''}",,[]
ALIMEX 6082 T651 Aluminum Alloy Rolled,"{'metric_value': '2.70', 'metric_unit': 'g/cc', 'comment': ''}","{'metric_value': '70.0', 'metric_unit': 'GPa', 'comment': ''}","{'metric_value': '240', 'metric_unit': 'MPa', 'comment': ''}","{'metric_value': '275', 'metric_unit': 'MPa', 'comment': 'Rm'}",,,,[]
Aluminum 2011-T6,"{'metric_value': '2.83', 'metric_unit': 'g/cc', 'comment': 'AA; Typical'}","{'metric_value': '70.0', 'metric_unit': 'GPa', 'comment': 'Average of Tension and Compression.  In Al alloys, the compressive modulus is typically 2% greater than the tensile modulus'}","{'metric_value': '270', 'metric_unit': 'MPa', 'comment': ''}","{'metric_value': '395', 'metric_unit': 'MPa', 'comment': ''}","{'metric_value': '125', 'metric_unit': 'MPa', 'comment': ''}","{'metric_value': '0.880', 'metric_unit': 'J/g-°C', 'comment': 'Estimated from trends in similar Al alloys.'}","[{'value': '22.9 µm/m-°C', 'start_temp': '20.0 °C', 'end_temp': '100 °C'}]","[['Aluminum, Al', '91.2 - 94.6 %', '91.2 - 94.6 %', 'As remainder'], ['Bismuth, Bi', '0.20 - 0.60 %', '0.20 - 0.60 %', ''], ['Copper, Cu', '5.0 - 6.0 %', '5.0 - 6.0 %', ''], ['Iron, Fe', '<= 0.70 %', '<= 0.70 %', ''], ['Lead, Pb', '0.20 - 0.60 %', '0.20 - 0.60 %', ''], ['Other, each', '<= 0.05 %', '<= 0.05 %', ''], ['Other, total', '<= 0.15 %', '<= 0.15 %', ''], ['Silicon, Si', '<= 0.40 %', '<= 0.40 %', ''], ['Zinc, Zn', '<= 0.30 %', '<= 0.30 %', '']]"
"Aluminum 356.0-T7, Sand Cast","{'metric_value': '2.68', 'metric_unit': 'g/cc', 'comment': 'AA; Typical'}","{'metric_value': '72.4', 'metric_unit': 'GPa', 'comment': 'Compressive modulus in is typically about 2% higher for Al alloys'}","{'metric_value': '200', 'metric_unit': 'MPa', 'comment': 'AA'}","{'metric_value': '214', 'metric_unit': 'MPa', 'comment': 'AA'}","{'metric_value': '62.0', 'metric_unit': 'MPa', 'comment': 'Notch Status unknown, R.R. Moore Test'}","{'metric_value': '0.963', 'metric_unit': 'J/g-°C', 'comment': ''}","[{'value': '21.4 µm/m-°C', 'start_temp': '20.0 °C', 'end_temp': '100 °C'}]","[['Aluminum, Al', '90.1 - 93.3 %', '90.1 - 93.3 %', 'As remainder'], ['Copper, Cu', '<= 0.25 %', '<= 0.25 %', ''], ['Iron, Fe', '<= 0.60 %', '<= 0.60 %', ''], ['Magnesium, Mg', '0.20 - 0.45 %', '0.20 - 0.45 %', ''], ['Manganese, Mn', '<= 0.35 %', '<= 0.35 %', ''], ['Other, each', '<= 0.05 %', '<= 0.05 %', ''], ['Other, total', '<= 0.15 %', '<= 0.15 %', ''], ['Silicon, Si', '6.5 - 7.5 %', '6.5 - 7.5 %', ''], ['Titanium, Ti', '<= 0.25 %', '<= 0.25 %', ''], ['Zinc, Zn', '<= 0.35 %', '<= 0.35 %', '']]"
Aluminum 2618-T61,"{'metric_value': '2.76', 'metric_unit': 'g/cc', 'comment': 'AA; Typical'}","{'metric_value': '74.5', 'metric_unit': 'GPa', 'comment': 'AA; Typical; Average of tension and compression.  Compression modulus is about 2% greater than tensile modulus.'}","{'metric_value': '372', 'metric_unit': 'MPa', 'comment': 'AA; Typical'}","{'metric_value': '441', 'metric_unit': 'MPa', 'comment': 'AA; Typical'}","{'metric_value': '124', 'metric_unit': 'MPa', 'comment': 'completely reversed stress; RR Moore machine/specimen'}","{'metric_value': '0.875', 'metric_unit': 'J/g-°C', 'comment': ''}","[{'value': '22.3 µm/m-°C', 'start_temp': '20.0 °C', 'end_temp': '100 °C'}]","[['Aluminum, Al', '92.4 - 94.9 %', '92.4 - 94.9 %', 'As remainder'], ['Copper, Cu', '1.9 - 2.7 %', '1.9 - 2.7 %', ''], ['Iron, Fe', '0.90 - 1.3 %', '0.90 - 1.3 %', ''], ['Magnesium, Mg', '1.3 - 1.8 %', '1.3 - 1.8 %', ''], ['Nickel, Ni', '0.90 - 1.2 %', '0.90 - 1.2 %', ''], ['Other, each', '<= 0.05 %', '<= 0.05 %', ''], ['Other, total', '<= 0.15 %', '<= 0.15 %', ''], ['Silicon, Si', '0.10 - 0.25 %', '0.10 - 0.25 %', ''], ['Titanium, Ti', '0.04 - 0.10 %', '0.04 - 0.10 %', ''], ['Zinc, Zn', '<= 0.10 %', '<= 0.10 %', '']]"
"Aluminum 355.0-T61, Cast","{'metric_value': '2.71', 'metric_unit': 'g/cc', 'comment': 'AA; Typical'}","{'metric_value': '70.3', 'metric_unit': 'GPa', 'comment': 'Compressive modulus in is typically about 2% higher for Al alloys'}","{'metric_value': '215', 'metric_unit': 'MPa', 'comment': 'Class 1 or 10'}","{'metric_value': '285', 'metric_unit': 'MPa', 'comment': 'Class 1 or 10'}",,"{'metric_value': '0.963', 'metric_unit': 'J/g-°C', 'comment': ''}","[{'value': '22.3 µm/m-°C', 'start_temp': '20.0 °C', 'end_temp': '100 °C'}]","[['Aluminum, Al', '90.3 - 94.1 %', '90.3 - 94.1 %', 'As remainder'], ['Chromium, Cr', '<= 0.25 %', '<= 0.25 %', ''], ['Copper, Cu', '1.0 - 1.5 %', '1.0 - 1.5 %', ''], ['Iron, Fe', '<= 0.60 %', '<= 0.60 %', ''], ['Magnesium, Mg', '0.40 - 0.60 %', '0.40 - 0.60 %', ''], ['Manganese, Mn', '<= 0.50 %', '<= 0.50 %', ''], ['Other, each', '<= 0.05 %', '<= 0.05 %', ''], ['Other, total', '<= 0.15 %', '<= 0.15 %', ''], ['Silicon, Si', '4.5 - 5.5 %', '4.5 - 5.5 %', ''], ['Titanium, Ti', '<= 0.25 %', '<= 0.25 %', ''], ['Zinc, Zn', '<= 0.35 %', '<= 0.35 %', '']]"
