Repository: RealSteel183/FYP

# FYP
Accelerating novel Materials search for Space applications using AI techniques

File: extracted_Al_properties.csv (part 4 of 18)
Alloy Name,Density,Young's Modulus,Yield Strength,Tensile Strength,Fatigue Strength,Specific Heat,Coefficient of Thermal Expansion,Metal Chemical Notations
Aluminum 2017-T4; 2017-T451,"{'metric_value': '2.79', 'metric_unit': 'g/cc', 'comment': 'AA; Typical'}","{'metric_value': '72.4', 'metric_unit': 'GPa', 'comment': 'AA; Typical; Average of tension and compression.  Compression modulus is about 2% greater than tensile modulus.'}","{'metric_value': '276', 'metric_unit': 'MPa', 'comment': 'AA; Typical'}","{'metric_value': '427', 'metric_unit': 'MPa', 'comment': 'AA; Typical'}","{'metric_value': '124', 'metric_unit': 'MPa', 'comment': 'completely reversed stress; RR Moore machine/specimen'}","{'metric_value': '0.880', 'metric_unit': 'J/g-°C', 'comment': 'Estimated from trends in similar Al alloys.'}","[{'value': '23.6 µm/m-°C', 'start_temp': '20.0 °C', 'end_temp': '100 °C'}]","[['Aluminum, Al', '91.5 - 95.5 %', '91.5 - 95.5 %', 'As remainder'], ['Chromium, Cr', '<= 0.10 %', '<= 0.10 %', ''], ['Copper, Cu', '3.5 - 4.5 %', '3.5 - 4.5 %', ''], ['Iron, Fe', '<= 0.70 %', '<= 0.70 %', ''], ['Magnesium, Mg', '0.40 - 0.80 %', '0.40 - 0.80 %', ''], ['Manganese, Mn', '0.40 - 1.0 %', '0.40 - 1.0 %', ''], ['Other, each', '<= 0.05 %', '<= 0.05 %', ''], ['Other, total', '<= 0.15 %', '<= 0.15 %', ''], ['Silicon, Si', '0.20 - 0.80 %', '0.20 - 0.80 %', ''], ['Titanium, Ti', '<= 0.15 %', '<= 0.15 %', ''], ['Zinc, Zn', '<= 0.25 %', '<= 0.25 %', '']]"
Kaiser 6040 T9 Rod & Bar,"{'metric_value': '2.70', 'metric_unit': 'g/cc', 'comment': ''}",,"{'metric_value': '345', 'metric_unit': 'MPa', 'comment': ''}","{'metric_value': '365', 'metric_unit': 'MPa', 'comment': ''}",,,,"[['Aluminum, Al', '93.75 - 98.15 %', '93.75 - 98.15 %', 'As Balance'], ['Bismuth, Bi', '0.15 - 0.70 %', '0.15 - 0.70 %', ''], ['Chromium, Cr', '<= 0.15 %', '<= 0.15 %', ''], ['Copper, Cu', '0.20 - 0.80 %', '0.20 - 0.80 %', ''], ['Iron, Fe', '<= 0.70 %', '<= 0.70 %', ''], ['Magnesium, Mg', '0.80 - 1.2 %', '0.80 - 1.2 %', ''], ['Manganese, Mn', '<= 0.15 %', '<= 0.15 %', ''], ['Other, each', '<= 0.050 %', '<= 0.050 %', ''], ['Other, total', '<= 0.15 %', '<= 0.15 %', ''], ['Silicon, Si', '0.40 - 0.80 %', '0.40 - 0.80 %', ''], ['Tin, Sn', '0.30 - 1.2 %', '0.30 - 1.2 %', ''], ['Titanium, Ti', '<= 0.15 %', '<= 0.15 %', ''], ['Zinc, Zn', '<= 0.25 %', '<= 0.25 %', ''], [''], [], ['Anodize Response3', 'A', ''], ['Cold Workability3', 'D', ''], ['General Corrosion Resistance1', 'B', ''], ['Machinability3', 'B', ''], ['Stress Corrosion Resistance2', 'A', '']]"
"Aluminum 771.0-T53, Sand Cast","{'metric_value': '2.81', 'metric_unit': 'g/cc', 'comment': ''}","{'metric_value': '71.0', 'metric_unit': 'GPa', 'comment': 'Compressive modulus in is typically about 2% higher for Al alloys'}","{'metric_value': '186', 'metric_unit': 'MPa', 'comment': 'AA'}","{'metric_value': '248', 'metric_unit': 'MPa', 'comment': 'AA'}",,"{'metric_value': '0.963', 'metric_unit': 'J/g-°C', 'comment': 'Typical for cast aluminum'}","[{'value': '24.7 µm/m-°C', 'start_temp': '20.0 °C', 'end_temp': '100 °C'}]","[['Aluminum, Al', '90.4 - 92.5 %', '90.4 - 92.5 %', 'As remainder'], ['Chromium, Cr', '0.06 - 0.20 %', '0.06 - 0.20 %', ''], ['Copper, Cu', '<= 0.10 %', '<= 0.10 %', ''], ['Iron, Fe', '<= 0.15 %', '<= 0.15 %', ''], ['Magnesium, Mg', '0.80 - 1.0 %', '0.80 - 1.0 %', ''], ['Manganese, Mn', '<= 0.10 %', '<= 0.10 %', ''], ['Other, each', '<= 0.05 %', '<= 0.05 %', ''], ['Other, total', '<= 0.15 %', '<= 0.15 %', ''], ['Silicon, Si', '<= 0.15 %', '<= 0.15 %', ''], ['Titanium, Ti', '0.10 - 0.20 %', '0.10 - 0.20 %', ''], ['Zinc, Zn', '6.5 - 7.5 %', '6.5 - 7.5 %', '']]"
Hexcel® HexWeb® ACG®-1 Honeycomb Aluminum Commercial Grade,"{'metric_value': '0.0208', 'metric_unit': 'g/cc', 'comment': 'Nominal'}",,"{'metric_value': '0.552', 'metric_unit': 'MPa', 'comment': 'Bare'}",,,,,[]
"Aluminum 208.0-F, Sand Cast","{'metric_value': '2.79', 'metric_unit': 'g/cc', 'comment': 'AA; Typical'}","{'metric_value': '71.0', 'metric_unit': 'GPa', 'comment': 'Compressive modulus in is typically about 2% higher for Al alloys'}","{'metric_value': '82.7', 'metric_unit': 'MPa', 'comment': 'AA'}","{'metric_value': '131', 'metric_unit': 'MPa', 'comment': 'AA'}","{'metric_value': '76.0', 'metric_unit': 'MPa', 'comment': 'Notch Status unknown, R.R. Moore Test'}","{'metric_value': '0.963', 'metric_unit': 'J/g-°C', 'comment': ''}","[{'value': '22.3 µm/m-°C', 'start_temp': '20.0 °C', 'end_temp': '100 °C'}]","[['Aluminum, Al', '93 %', '93 %', 'As remainder'], ['Copper, Cu', '3.5 - 4.5 %', '3.5 - 4.5 %', ''], ['Iron, Fe', '<= 1.2 %', '<= 1.2 %', ''], ['Magnesium, Mg', '<= 0.10 %', '<= 0.10 %', ''], ['Manganese, Mn', '<= 0.50 %', '<= 0.50 %', ''], ['Nickel, Ni', '<= 0.35 %', '<= 0.35 %', ''], ['Silicon, Si', '2.5 - 3.5 %', '2.5 - 3.5 %', ''], ['Titanium, Ti', '<= 0.25 %', '<= 0.25 %', ''], ['Zinc, Zn', '<= 1.0 %', '<= 1.0 %', '']]"
Alclad Aluminum 3004-H36,"{'metric_value': '2.72', 'metric_unit': 'g/cc', 'comment': 'For AA3004 (Not Alclad)'}","{'metric_value': '68.9', 'metric_unit': 'GPa', 'comment': 'AA; Typical; Average of tension and compression.  Compression modulus is about 2% greater than tensile modulus.'}","{'metric_value': '228', 'metric_unit': 'MPa', 'comment': 'AA; Typical'}","{'metric_value': '262', 'metric_unit': 'MPa', 'comment': 'AA; Typical'}",,,,"[['Aluminum, Al', '95.5 - 98.2 %', '95.5 - 98.2 %', 'As remainder'], ['Copper, Cu', '<= 0.25 %', '<= 0.25 %', ''], ['Iron, Fe', '<= 0.70 %', '<= 0.70 %', ''], ['Magnesium, Mg', '0.80 - 1.3 %', '0.80 - 1.3 %', ''], ['Manganese, Mn', '1.0 - 1.5 %', '1.0 - 1.5 %', ''], ['Other, each', '<= 0.05 %', '<= 0.05 %', ''], ['Other, total', '<= 0.15 %', '<= 0.15 %', ''], ['Silicon, Si', '<= 0.30 %', '<= 0.30 %', ''], ['Zinc, Zn', '<= 0.25 %', '<= 0.25 %', '']]"
Aluminum 7068-T6; 7068-T6511 Rod & Bar,"{'metric_value': '2.85', 'metric_unit': 'g/cc', 'comment': ''}",,"{'metric_value': '683', 'metric_unit': 'MPa', 'comment': ''}","{'metric_value': '710', 'metric_unit': 'MPa', 'comment': ''}",,"{'metric_value': '1.05', 'metric_unit': 'J/g-°C@Temperature 100 °C', 'comment': ''}","[{'value': '23.4 µm/m-°C', 'start_temp': '20.0 °C', 'end_temp': '100 °C'}]","[['Aluminum, Al', '85.48 - 88.85 %', '85.48 - 88.85 %', 'As Balance'], ['Chromium, Cr', '<= 0.050 %', '<= 0.050 %', ''], ['Copper, Cu', '1.6 - 2.4 %', '1.6 - 2.4 %', ''], ['Iron, Fe', '<= 0.15 %', '<= 0.15 %', ''], ['Magnesium, Mg', '2.2 - 3.0 %', '2.2 - 3.0 %', ''], ['Manganese, Mn', '<= 0.10 %', '<= 0.10 %', ''], ['Other, each', '<= 0.050 %', '<= 0.050 %', ''], ['Other, total', '<= 0.15 %', '<= 0.15 %', ''], ['Silicon, Si', '<= 0.12 %', '<= 0.12 %', ''], ['Titanium, Ti', '<= 0.10 %', '<= 0.10 %', ''], ['Zinc, Zn', '7.3 - 8.3 %', '7.3 - 8.3 %', ''], ['Zirconium, Zr', '0.050 - 0.15 %', '0.050 - 0.15 %', ''], [''], [], ['Volumetric CTE m³/m³-K', '0.000068', '68°F/20°C']]"
Aluminum 3105-H24,"{'metric_value': '2.72', 'metric_unit': 'g/cc', 'comment': 'AA; Typical'}","{'metric_value': '68.9', 'metric_unit': 'GPa', 'comment': 'AA; Typical; Average of tension and compression.  Compression modulus is about 2% greater than tensile modulus.'}","{'metric_value': '152', 'metric_unit': 'MPa', 'comment': 'AA; Typical'}","{'metric_value': '179', 'metric_unit': 'MPa', 'comment': 'AA; Typical'}",,,"[{'value': '23.6 µm/m-°C', 'start_temp': '20.0 °C', 'end_temp': '100 °C'}]","[['Aluminum, Al', '<= 95.9 %', '<= 95.9 %', 'As remainder'], ['Chromium, Cr', '<= 0.20 %', '<= 0.20 %', ''], ['Copper, Cu', '<= 0.30 %', '<= 0.30 %', ''], ['Iron, Fe', '<= 0.70 %', '<= 0.70 %', ''], ['Magnesium, Mg', '0.20 - 0.80 %', '0.20 - 0.80 %', ''], ['Manganese, Mn', '0.30 - 0.80 %', '0.30 - 0.80 %', ''], ['Other, each', '<= 0.05 %', '<= 0.05 %', ''], ['Other, total', '<= 0.15 %', '<= 0.15 %', ''], ['Silicon, Si', '<= 0.60 %', '<= 0.60 %', ''], ['Titanium, Ti', '<= 0.10 %', '<= 0.10 %', ''], ['Zinc, Zn', '<= 0.40 %', '<= 0.40 %', '']]"
"Aluminum LM25 As Manufactured, Sand Cast","{'metric_value': '2.68', 'metric_unit': 'g/cc', 'comment': 'AA 356.0'}",,,"{'metric_value': '130', 'metric_unit': 'MPa', 'comment': ''}",,,,"[['Aluminum, Al', '90.15 - 91.55 %', '90.15 - 91.55 %', 'As remainder'], ['Copper, Cu', '0.20 %', '0.20 %', ''], ['Iron, Fe', '0.50 %', '0.50 %', ''], ['Lead, Pb', '0.10 %', '0.10 %', ''], ['Magnesium, Mg', '0.20 - 0.60 %', '0.20 - 0.60 %', ''], ['Manganese, Mn', '0.30 %', '0.30 %', ''], ['Nickel, Ni', '0.10 %', '0.10 %', ''], ['Other, each', '0.050 %', '0.050 %', ''], ['Other, total', '0.15 %', '0.15 %', ''], ['Silicon, Si', '6.5 - 7.5 %', '6.5 - 7.5 %', ''], ['Tin, Sn', '0.050 %', '0.050 %', ''], ['Titanium, Ti', '0.20 %', '0.20 %', ''], ['Zinc, Zn', '0.10 %', '0.10 %', '']]"
"Aluminum 6069-T6, Cold Impact Extruded Cylinder, Minimum Tensile Values","{'metric_value': '2.72', 'metric_unit': 'g/cc', 'comment': ''}",,"{'metric_value': '365', 'metric_unit': 'MPa', 'comment': ''}","{'metric_value': '414', 'metric_unit': 'MPa', 'comment': ''}","{'metric_value': '210', 'metric_unit': 'MPa', 'comment': 'R = -1, f = 1 Hz'}",,"[{'value': '23.6 µm/m-°C', 'start_temp': '20.0 °C', 'end_temp': '100 °C'}]","[['Aluminum, Al', '94.8 - 97.5 %', '94.8 - 97.5 %', 'As remainder'], ['Chromium, Cr', '0.05 - 0.30 %', '0.05 - 0.30 %', ''], ['Copper, Cu', '0.55 - 1.0 %', '0.55 - 1.0 %', ''], ['Iron, Fe', '<= 0.40 %', '<= 0.40 %', ''], ['Magnesium, Mg', '1.2 - 1.6 %', '1.2 - 1.6 %', ''], ['Manganese, Mn', '<= 0.05 %', '<= 0.05 %', ''], ['Other, each', '<= 0.05 %', '<= 0.05 %', ''], ['Other, total', '<= 0.15 %', '<= 0.15 %', ''], ['Silicon, Si', '0.60 - 1.2 %', '0.60 - 1.2 %', ''], ['Strontium, Sr', '<= 0.05 %', '<= 0.05 %', ''], ['Titanium, Ti', '<= 0.10 %', '<= 0.10 %', ''], ['Vanadium, V', '0.10 - 0.30 %', '0.10 - 0.30 %', ''], ['Zinc, Zn', '<= 0.05 %', '<= 0.05 %', '']]"
4047 Aluminum,"{'metric_value': '2.66', 'metric_unit': 'g/cc', 'comment': 'AA; Typical'}",,,,,,,"[['Aluminum, Al', '85.3 - 89 %', '85.3 - 89 %', 'As remainder'], ['Beryllium, Be', '<= 0.0008 %', '<= 0.0008 %', 'welding electrode and filler wire only'], ['Copper, Cu', '<= 0.30 %', '<= 0.30 %', ''], ['Iron, Fe', '<= 0.80 %', '<= 0.80 %', ''], ['Magnesium, Mg', '<= 0.10 %', '<= 0.10 %', ''], ['Manganese, Mn', '<= 0.15 %', '<= 0.15 %', ''], ['Other, each', '<= 0.05 %', '<= 0.05 %', ''], ['Other, total', '<= 0.15 %', '<= 0.15 %', ''], ['Silicon, Si', '11 - 13 %', '11 - 13 %', ''], ['Zinc, Zn', '<= 0.20 %', '<= 0.20 %', '']]"
Universal Wire Works 357 (AMS 4246) Aluminum Alloy Filler Metal,,,,,,,,"[['Aluminum, Al', '92.7 %', '92.7 %', 'As Remainder'], ['Magnesium, Mg', '0.30 %', '0.30 %', ''], ['Silicon, Si', '7.0 %', '7.0 %', '']]"
Aluminum 2024-T86,"{'metric_value': '2.78', 'metric_unit': 'g/cc', 'comment': 'AA; Typical'}","{'metric_value': '72.4', 'metric_unit': 'GPa', 'comment': 'Average of Tension and Compression.  In Al alloys, the compressive modulus is typically 2% greater than the tensile modulus'}","{'metric_value': '440', 'metric_unit': 'MPa', 'comment': ''}","{'metric_value': '515', 'metric_unit': 'MPa', 'comment': ''}","{'metric_value': '125', 'metric_unit': 'MPa', 'comment': ''}","{'metric_value': '0.875', 'metric_unit': 'J/g-°C', 'comment': ''}","[{'value': '23.2 µm/m-°C', 'start_temp': '20.0 °C', 'end_temp': '100 °C'}]","[['Aluminum, Al', '90.7 - 94.7 %', '90.7 - 94.7 %', 'As remainder'], ['Chromium, Cr', '<= 0.10 %', '<= 0.10 %', ''], ['Copper, Cu', '3.8 - 4.9 %', '3.8 - 4.9 %', ''], ['Iron, Fe', '<= 0.50 %', '<= 0.50 %', ''], ['Magnesium, Mg', '1.2 - 1.8 %', '1.2 - 1.8 %', ''], ['Manganese, Mn', '0.30 - 0.90 %', '0.30 - 0.90 %', ''], ['Other, each', '<= 0.05 %', '<= 0.05 %', ''], ['Other, total', '<= 0.15 %', '<= 0.15 %', ''], ['Silicon, Si', '<= 0.50 %', '<= 0.50 %', ''], ['Titanium, Ti', '<= 0.15 %', '<= 0.15 %', ''], ['Zinc, Zn', '<= 0.25 %', '<= 0.25 %', '']]"
Aluminum 6463-O,"{'metric_value': '2.69', 'metric_unit': 'g/cc', 'comment': 'AA; Typical'}","{'metric_value': '69.0', 'metric_unit': 'GPa', 'comment': 'Average of Tension and Compression.  In Al alloys, the compressive modulus is typically 2% greater than the tensile modulus'}","{'metric_value': '50.0', 'metric_unit': 'MPa', 'comment': ''}","{'metric_value': '90.0', 'metric_unit': 'MPa', 'comment': ''}","{'metric_value': '55.0', 'metric_unit': 'MPa', 'comment': ''}","{'metric_value': '0.890', 'metric_unit': 'J/g-°C', 'comment': 'Estimated from trends in similar Al alloys.'}","[{'value': '23.4 µm/m-°C', 'start_temp': '20.0 °C', 'end_temp': '100 °C'}]","[['Aluminum, Al', '<= 97.9 %', '<= 97.9 %', 'As remainder'], ['Copper, Cu', '<= 0.20 %', '<= 0.20 %', ''], ['Iron, Fe', '<= 0.15 %', '<= 0.15 %', ''], ['Magnesium, Mg', '0.45 - 0.90 %', '0.45 - 0.90 %', ''], ['Manganese, Mn', '<= 0.05 %', '<= 0.05 %', ''], ['Other, each', '<= 0.05 %', '<= 0.05 %', ''], ['Other, total', '<= 0.15 %', '<= 0.15 %', ''], ['Silicon, Si', '0.20 - 0.60 %', '0.20 - 0.60 %', ''], ['Zinc, Zn', '<= 0.05 %', '<= 0.05 %', '']]"
Alclad Aluminum 2219-T37,"{'metric_value': '2.84', 'metric_unit': 'g/cc', 'comment': ''}","{'metric_value': '73.8', 'metric_unit': 'GPa', 'comment': ''}","{'metric_value': '235', 'metric_unit': 'MPa', 'comment': 'Sheet and plate'}","{'metric_value': '310', 'metric_unit': 'MPa', 'comment': 'Sheet and plate'}",,"{'metric_value': '0.864', 'metric_unit': 'J/g-°C', 'comment': ''}","[{'value': '22.5 µm/m-°C', 'start_temp': '20.0 °C', 'end_temp': '100 °C'}]","[['Aluminum, Al', '97.55 - 99.2 %', '97.55 - 99.2 %', ''], ['Copper, Cu', '<= 0.10 %', '<= 0.10 %', ''], ['Magnesium, Mg', '<= 0.10 %', '<= 0.10 %', ''], ['Manganese, Mn', '<= 0.10 %', '<= 0.10 %', ''], ['Other, each', '<= 0.050 %', '<= 0.050 %', ''], ['Other, total', '<= 0.15 %', '<= 0.15 %', ''], ['Si+Fe', '<= 0.70 %', '<= 0.70 %', ''], ['Zinc, Zn', '0.80 - 1.3 %', '0.80 - 1.3 %', '']]"
"Aluminum 319.0-T5, Sand Cast","{'metric_value': '2.79', 'metric_unit': 'g/cc', 'comment': ''}","{'metric_value': '74.0', 'metric_unit': 'GPa', 'comment': 'Compressive modulus in is typically about 2% higher for Al alloys'}",,"{'metric_value': '172', 'metric_unit': 'MPa', 'comment': 'AA'}",,"{'metric_value': '0.963', 'metric_unit': 'J/g-°C', 'comment': ''}","[{'value': '21.4 µm/m-°C', 'start_temp': '20.0 °C', 'end_temp': '100 °C'}]","[['Aluminum, Al', '85.8 - 91.5 %', '85.8 - 91.5 %', 'As remainder'], ['Copper, Cu', '3.0 - 4.0 %', '3.0 - 4.0 %', ''], ['Iron, Fe', '<= 1.0 %', '<= 1.0 %', ''], ['Magnesium, Mg', '<= 0.10 %', '<= 0.10 %', ''], ['Manganese, Mn', '<= 0.50 %', '<= 0.50 %', ''], ['Nickel, Ni', '<= 0.35 %', '<= 0.35 %', ''], ['Other, total', '<= 0.50 %', '<= 0.50 %', ''], ['Silicon, Si', '5.5 - 6.5 %', '5.5 - 6.5 %', ''], ['Titanium, Ti', '<= 0.25 %', '<= 0.25 %', ''], ['Zinc, Zn', '<= 1.0 %', '<= 1.0 %', '']]"
Aluminum 5252-H38,"{'metric_value': '2.67', 'metric_unit': 'g/cc', 'comment': 'AA; Typical'}","{'metric_value': '68.9', 'metric_unit': 'GPa', 'comment': 'AA; Typical; Average of tension and compression.  Compression modulus is about 2% greater than tensile modulus.'}","{'metric_value': '241', 'metric_unit': 'MPa', 'comment': 'AA; Typical'}","{'metric_value': '283', 'metric_unit': 'MPa', 'comment': 'AA; Typical'}",,,"[{'value': '23.8 µm/m-°C', 'start_temp': '20.0 °C', 'end_temp': '100 °C'}]","[['Aluminum, Al', '96.6 - 97.8 %', '96.6 - 97.8 %', 'As remainder'], ['Copper, Cu', '<= 0.10 %', '<= 0.10 %', ''], ['Iron, Fe', '<= 0.10 %', '<= 0.10 %', ''], ['Magnesium, Mg', '2.2 - 2.8 %', '2.2 - 2.8 %', ''], ['Manganese, Mn', '<= 0.10 %', '<= 0.10 %', ''], ['Other, each', '<= 0.03 %', '<= 0.03 %', ''], ['Other, total', '<= 0.10 %', '<= 0.10 %', ''], ['Silicon, Si', '<= 0.08 %', '<= 0.08 %', ''], ['Vanadium, V', '<= 0.05 %', '<= 0.05 %', ''], ['Zinc, Zn', '<= 0.05 %', '<= 0.05 %', '']]"
Aluminum 7016-T5,"{'metric_value': '2.78', 'metric_unit': 'g/cc', 'comment': 'AA; Typical'}","{'metric_value': '71.0', 'metric_unit': 'GPa', 'comment': 'Average of Tension and Compression.  In Al alloys, the compressive modulus is typically 2% greater than the tensile modulus.  Estimated from trends in similar Al alloys.'}","{'metric_value': '315', 'metric_unit': 'MPa', 'comment': ''}","{'metric_value': '360', 'metric_unit': 'MPa', 'comment': ''}",,"{'metric_value': '0.880', 'metric_unit': 'J/g-°C', 'comment': 'Estimated from trends in similar Al alloys.'}","[{'value': '23.6 µm/m-°C', 'start_temp': '20.0 °C', 'end_temp': '100 °C'}]","[['Aluminum, Al', '92.1 - 94.8 %', '92.1 - 94.8 %', 'As remainder'], ['Copper, Cu', '0.45 - 1.0 %', '0.45 - 1.0 %', ''], ['Iron, Fe', '<= 0.12 %', '<= 0.12 %', ''], ['Magnesium, Mg', '0.80 - 1.4 %', '0.80 - 1.4 %', ''], ['Manganese, Mn', '<= 0.03 %', '<= 0.03 %', ''], ['Other, each', '<= 0.03 %', '<= 0.03 %', ''], ['Other, total', '<= 0.10 %', '<= 0.10 %', ''], ['Silicon, Si', '<= 0.10 %', '<= 0.10 %', ''], ['Titanium, Ti', '<= 0.03 %', '<= 0.03 %', ''], ['Vanadium, V', '<= 0.05 %', '<= 0.05 %', ''], ['Zinc, Zn', '4.0 - 5.0 %', '4.0 - 5.0 %', '']]"
Aluminum 1199-H18,"{'metric_value': '2.70', 'metric_unit': 'g/cc', 'comment': 'AA; Typical'}","{'metric_value': '62.0', 'metric_unit': 'GPa', 'comment': 'Compressive Modulus is about 2% higher'}","{'metric_value': '110', 'metric_unit': 'MPa', 'comment': ''}","{'metric_value': '115', 'metric_unit': 'MPa', 'comment': ''}",,"{'metric_value': '0.900', 'metric_unit': 'J/g-°C', 'comment': ''}","[{'value': '23.6 µm/m-°C', 'start_temp': '20.0 °C', 'end_temp': '100 °C'}]","[['Aluminum, Al', '>= 99.99 %', '>= 99.99 %', 'Specified'], ['Copper, Cu', '<= 0.006 %', '<= 0.006 %', ''], ['Gallium, Ga', '<= 0.005 %', '<= 0.005 %', ''], ['Iron, Fe', '<= 0.006 %', '<= 0.006 %', ''], ['Magnesium, Mg', '<= 0.006 %', '<= 0.006 %', ''], ['Manganese, Mn', '<= 0.002 %', '<= 0.002 %', ''], ['Other, each', '<= 0.002 %', '<= 0.002 %', ''], ['Silicon, Si', '<= 0.006 %', '<= 0.006 %', ''], ['Titanium, Ti', '<= 0.002 %', '<= 0.002 %', ''], ['Vanadium, V', '<= 0.005 %', '<= 0.005 %', ''], ['Zinc, Zn', '<= 0.006 %', '<= 0.006 %', '']]"
"Aleris Hokotol Aluminum Alloy, 200 mm Thickness","{'metric_value': '2.83', 'metric_unit': 'g/cc', 'comment': ''}","{'metric_value': '70.3', 'metric_unit': 'GPa', 'comment': ''}","{'metric_value': '485', 'metric_unit': 'MPa', 'comment': 'Typical'}","{'metric_value': '545', 'metric_unit': 'MPa', 'comment': 'Typical'}",,,"[{'value': '23.5 µm/m-°C', 'start_temp': '20.0 °C', 'end_temp': '100 °C'}]","[['Aluminum, Al', '86 - 90.9 %', '86 - 90.9 %', 'as balance'], ['Chromium, Cr', '<= 0.10 %', '<= 0.10 %', ''], ['Copper, Cu', '1.5 - 2.6 %', '1.5 - 2.6 %', ''], ['Iron, Fe', '<= 0.30 %', '<= 0.30 %', ''], ['Magnesium, Mg', '1.8 - 2.6 %', '1.8 - 2.6 %', ''], ['Manganese, Mn', '<= 0.15 %', '<= 0.15 %', ''], ['Other, total', '<= 0.15 %', '<= 0.15 %', ''], ['Silicon, Si', '<= 0.20 %', '<= 0.20 %', ''], ['Titanium, Ti', '<= 0.060 %', '<= 0.060 %', ''], ['Zinc, Zn', '5.7 - 7.6 %', '5.7 - 7.6 %', ''], ['Zirconium, Zr', '0.080 - 0.25 %', '0.080 - 0.25 %', '']]"
Traid Villarroya TVH® TV 2024-TY3 Drawn (AA 2024) Aluminum alloy,"{'metric_value': '2.85', 'metric_unit': 'g/cc', 'comment': ''}","{'metric_value': '70.0', 'metric_unit': 'GPa', 'comment': ''}","{'metric_value': '420', 'metric_unit': 'MPa', 'comment': 'Rp 0.2'}",,,,,"[['Aluminum, Al', '90.9 - 94.7 %', '90.9 - 94.7 %', 'As Remainder'], ['Chromium, Cr', '<= 0.10 %', '<= 0.10 %', ''], ['Copper, Cu', '3.8 - 4.9 %', '3.8 - 4.9 %', ''], ['Iron, Fe', '<= 0.50 %', '<= 0.50 %', ''], ['Magnesium, Mg', '1.2 - 1.8 %', '1.2 - 1.8 %', ''], ['Manganese, Mn', '0.30 - 0.90 %', '0.30 - 0.90 %', ''], ['Silicon, Si', '<= 0.50 %', '<= 0.50 %', ''], ['Titanium, Ti', '<= 0.15 %', '<= 0.15 %', ''], ['Zinc, Zn', '<= 0.25 %', '<= 0.25 %', '']]"
"Aluminum 705.0-T5, Sand Cast","{'metric_value': '2.76', 'metric_unit': 'g/cc', 'comment': ''}","{'metric_value': '71.0', 'metric_unit': 'GPa', 'comment': 'Aluminum 770.0'}","{'metric_value': '117', 'metric_unit': 'MPa', 'comment': 'AA'}","{'metric_value': '207', 'metric_unit': 'MPa', 'comment': 'AA'}",,"{'metric_value': '0.963', 'metric_unit': 'J/g-°C', 'comment': 'Typical for cast aluminum'}","[{'value': '23.6 µm/m-°C', 'start_temp': '20.0 °C', 'end_temp': '100 °C'}]","[['Aluminum, Al', '92.3 - 95.3 %', '92.3 - 95.3 %', 'As remainder'], ['Chromium, Cr', '0.20 - 0.40 %', '0.20 - 0.40 %', ''], ['Copper, Cu', '<= 0.20 %', '<= 0.20 %', ''], ['Iron, Fe', '<= 0.80 %', '<= 0.80 %', ''], ['Magnesium, Mg', '1.4 - 1.8 %', '1.4 - 1.8 %', ''], ['Manganese, Mn', '0.40 - 0.60 %', '0.40 - 0.60 %', ''], ['Other, each', '<= 0.05 %', '<= 0.05 %', ''], ['Other, total', '<= 0.15 %', '<= 0.15 %', ''], ['Silicon, Si', '<= 0.20 %', '<= 0.20 %', ''], ['Titanium, Ti', '<= 0.25 %', '<= 0.25 %', ''], ['Zinc, Zn', '2.7 - 3.3 %', '2.7 - 3.3 %', '']]"
Aluminum 5086-H116; 5086-H32,"{'metric_value': '2.66', 'metric_unit': 'g/cc', 'comment': 'AA; Typical'}","{'metric_value': '71.0', 'metric_unit': 'GPa', 'comment': 'AA; Typical; Average of tension and compression.  Compression modulus is about 2% greater than tensile modulus.'}","{'metric_value': '207', 'metric_unit': 'MPa', 'comment': 'AA; Typical'}","{'metric_value': '290', 'metric_unit': 'MPa', 'comment': 'AA; Typical'}","{'metric_value': '150', 'metric_unit': 'MPa', 'comment': 'unnotched R. R. Moore rotating beam'}","{'metric_value': '0.900', 'metric_unit': 'J/g-°C', 'comment': ''}","[{'value': '23.8 µm/m-°C', 'start_temp': '20.0 °C', 'end_temp': '100 °C'}]","[['Aluminum, Al', '93 - 96.3 %', '93 - 96.3 %', 'As remainder'], ['Chromium, Cr', '0.05 - 0.25 %', '0.05 - 0.25 %', ''], ['Copper, Cu', '<= 0.10 %', '<= 0.10 %', ''], ['Iron, Fe', '<= 0.50 %', '<= 0.50 %', ''], ['Magnesium, Mg', '3.5 - 4.5 %', '3.5 - 4.5 %', ''], ['Manganese, Mn', '0.20 - 0.70 %', '0.20 - 0.70 %', ''], ['Other, each', '<= 0.05 %', '<= 0.05 %', ''], ['Other, total', '<= 0.15 %', '<= 0.15 %', ''], ['Silicon, Si', '<= 0.40 %', '<= 0.40 %', ''], ['Titanium, Ti', '<= 0.15 %', '<= 0.15 %', ''], ['Zinc, Zn', '<= 0.25 %', '<= 0.25 %', '']]"
5251-H24 Aluminum,"{'metric_value': '2.69', 'metric_unit': 'g/cc', 'comment': 'AA; Typical'}",,"{'metric_value': '190', 'metric_unit': 'MPa', 'comment': '0.2% offset'}","{'metric_value': '230', 'metric_unit': 'MPa', 'comment': ''}",,,,"[['Aluminum, Al', '95.4 - 98.2 %', '95.4 - 98.2 %', 'As remainder'], ['Chromium, Cr', '<= 0.15 %', '<= 0.15 %', ''], ['Copper, Cu', '<= 0.15 %', '<= 0.15 %', ''], ['Iron, Fe', '<= 0.50 %', '<= 0.50 %', ''], ['Magnesium, Mg', '1.7 - 2.4 %', '1.7 - 2.4 %', ''], ['Manganese, Mn', '0.10 - 0.50 %', '0.10 - 0.50 %', ''], ['Other, each', '<= 0.050 %', '<= 0.050 %', ''], ['Other, total', '<= 0.15 %', '<= 0.15 %', ''], ['Silicon, Si', '<= 0.40 %', '<= 0.40 %', ''], ['Titanium, Ti', '<= 0.15 %', '<= 0.15 %', ''], ['Zinc, Zn', '<= 0.15 %', '<= 0.15 %', '']]"
1370 Aluminum,"{'metric_value': '2.70', 'metric_unit': 'g/cc', 'comment': 'AA; Typical'}","{'metric_value': '68.9', 'metric_unit': 'GPa', 'comment': ''}","{'metric_value': '28.0', 'metric_unit': 'MPa', 'comment': ''}","{'metric_value': '83.0', 'metric_unit': 'MPa', 'comment': ''}",,,"[{'value': '23.8 µm/m-°C', 'start_temp': '20.0 °C', 'end_temp': '100 °C'}]","[['Aluminum, Al', '>= 99.70 %', '>= 99.70 %', 'Specified'], ['Boron, B', '<= 0.02 %', '<= 0.02 %', ''], ['Chromium, Cr', '<= 0.01 %', '<= 0.01 %', ''], ['Copper, Cu', '<= 0.02 %', '<= 0.02 %', ''], ['Gallium, Ga', '<= 0.03 %', '<= 0.03 %', ''], ['Iron, Fe', '<= 0.25 %', '<= 0.25 %', ''], ['Magnesium, Mg', '<= 0.02 %', '<= 0.02 %', ''], ['Manganese, Mn', '<= 0.01 %', '<= 0.01 %', ''], ['Other, each', '<= 0.02 %', '<= 0.02 %', ''], ['Other, total', '<= 0.10 %', '<= 0.10 %', ''], ['Silicon, Si', '<= 0.10 %', '<= 0.10 %', ''], ['V+Ti', '>= 0.02 %', '>= 0.02 %', ''], ['Zinc, Zn', '<= 0.04 %', '<= 0.04 %', '']]"
Aluminum 7050-T73652 forgings,"{'metric_value': '2.83', 'metric_unit': 'g/cc', 'comment': 'AA; Typical'}","{'metric_value': '71.7', 'metric_unit': 'GPa', 'comment': 'AA; Typical; Average of tension and compression.  Compression modulus is about 2% greater than tensile modulus.'}","{'metric_value': '455', 'metric_unit': 'MPa', 'comment': 'T73652 forgings'}","{'metric_value': '524', 'metric_unit': 'MPa', 'comment': 'T73652 forgings'}",,"{'metric_value': '0.860', 'metric_unit': 'J/g-°C', 'comment': ''}","[{'value': '23.5 µm/m-°C', 'start_temp': '20.0 °C', 'end_temp': '100 °C'}]","[['Aluminum, Al', '87.3 - 90.3 %', '87.3 - 90.3 %', 'As remainder'], ['Chromium, Cr', '<= 0.04 %', '<= 0.04 %', ''], ['Copper, Cu', '2.0 - 2.6 %', '2.0 - 2.6 %', ''], ['Iron, Fe', '<= 0.15 %', '<= 0.15 %', ''], ['Magnesium, Mg', '1.9 - 2.6 %', '1.9 - 2.6 %', ''], ['Manganese, Mn', '<= 0.10 %', '<= 0.10 %', ''], ['Other, each', '<= 0.05 %', '<= 0.05 %', ''], ['Other, total', '<= 0.15 %', '<= 0.15 %', ''], ['Silicon, Si', '<= 0.12 %', '<= 0.12 %', ''], ['Titanium, Ti', '<= 0.06 %', '<= 0.06 %', ''], ['Zinc, Zn', '5.7 - 6.7 %', '5.7 - 6.7 %', ''], ['Zirconium, Zr', '0.08 - 0.15 %', '0.08 - 0.15 %', '']]"
"CRP Technology AMC225xe Aluminum Alloy - SiC Composite, T4 Condition","{'metric_value': '2.88', 'metric_unit': 'g/cc', 'comment': ''}","{'metric_value': '84.0', 'metric_unit': 'GPa', 'comment': ''}","{'metric_value': '48.0', 'metric_unit': 'MPa', 'comment': 'short term exposure'}","{'metric_value': '65.0', 'metric_unit': 'MPa', 'comment': 'short term exposure'}","{'metric_value': '305', 'metric_unit': 'MPa', 'comment': 'R=-1; Kt=1; Rotating Bend'}","{'metric_value': '0.836', 'metric_unit': 'J/g-°C', 'comment': ''}",,[]
"Kaiser 7068 T6, T651 Rod & Bar","{'metric_value': '2.85', 'metric_unit': 'g/cc', 'comment': ''}",,"{'metric_value': '648', 'metric_unit': 'MPa', 'comment': ''}","{'metric_value': '698', 'metric_unit': 'MPa', 'comment': ''}",,"{'metric_value': '1.05', 'metric_unit': 'J/g-°C@Temperature 100 °C', 'comment': ''}","[{'value': '23.4 µm/m-°C', 'start_temp': '20.0 °C', 'end_temp': '100 °C'}]","[['Aluminum, Al', '85.48 - 88.85 %', '85.48 - 88.85 %', 'As Balance'], ['Chromium, Cr', '<= 0.050 %', '<= 0.050 %', ''], ['Copper, Cu', '1.6 - 2.4 %', '1.6 - 2.4 %', ''], ['Iron, Fe', '<= 0.15 %', '<= 0.15 %', ''], ['Magnesium, Mg', '2.2 - 3.0 %', '2.2 - 3.0 %', ''], ['Manganese, Mn', '<= 0.10 %', '<= 0.10 %', ''], ['Other, each', '<= 0.050 %', '<= 0.050 %', ''], ['Other, total', '<= 0.15 %', '<= 0.15 %', ''], ['Silicon, Si', '<= 0.12 %', '<= 0.12 %', ''], ['Titanium, Ti', '<= 0.10 %', '<= 0.10 %', ''], ['Zinc, Zn', '7.3 - 8.3 %', '7.3 - 8.3 %', ''], ['Zirconium, Zr', '0.050 - 0.15 %', '0.050 - 0.15 %', ''], [''], [], ['Volumetric CTE m³/m³-K', '0.000068', '68°F/20°C']]"
Aluminum 6101-T63,"{'metric_value': '2.70', 'metric_unit': 'g/cc', 'comment': 'AA; Typical'}",,,,,,"[{'value': '23.5 µm/m-°C', 'start_temp': '20.0 °C', 'end_temp': '100 °C'}]","[['Aluminum, Al', '<= 97.6 %', '<= 97.6 %', 'As remainder'], ['Boron, B', '<= 0.06 %', '<= 0.06 %', ''], ['Chromium, Cr', '<= 0.03 %', '<= 0.03 %', ''], ['Copper, Cu', '<= 0.10 %', '<= 0.10 %', ''], ['Iron, Fe', '<= 0.50 %', '<= 0.50 %', ''], ['Magnesium, Mg', '0.35 - 0.80 %', '0.35 - 0.80 %', ''], ['Manganese, Mn', '<= 0.03 %', '<= 0.03 %', ''], ['Other, each', '<= 0.03 %', '<= 0.03 %', ''], ['Other, total', '<= 0.10 %', '<= 0.10 %', ''], ['Silicon, Si', '0.30 - 0.70 %', '0.30 - 0.70 %', ''], ['Zinc, Zn', '<= 0.10 %', '<= 0.10 %', '']]"
"Aluminum LM25 TE (T5) Temper, Gravity Die Cast","{'metric_value': '2.68', 'metric_unit': 'g/cc', 'comment': 'AA 356.0'}",,,"{'metric_value': '190', 'metric_unit': 'MPa', 'comment': ''}",,,,"[['Aluminum, Al', '90.15 - 91.55 %', '90.15 - 91.55 %', 'As remainder'], ['Copper, Cu', '0.20 %', '0.20 %', ''], ['Iron, Fe', '0.50 %', '0.50 %', ''], ['Lead, Pb', '0.10 %', '0.10 %', ''], ['Magnesium, Mg', '0.20 - 0.60 %', '0.20 - 0.60 %', ''], ['Manganese, Mn', '0.30 %', '0.30 %', ''], ['Nickel, Ni', '0.10 %', '0.10 %', ''], ['Other, each', '0.050 %', '0.050 %', ''], ['Other, total', '0.15 %', '0.15 %', ''], ['Silicon, Si', '6.5 - 7.5 %', '6.5 - 7.5 %', ''], ['Tin, Sn', '0.050 %', '0.050 %', ''], ['Titanium, Ti', '0.20 %', '0.20 %', ''], ['Zinc, Zn', '0.10 %', '0.10 %', '']]"
Aluminum 6201-T6,"{'metric_value': '2.69', 'metric_unit': 'g/cc', 'comment': 'AA; Typical'}","{'metric_value': '69.0', 'metric_unit': 'GPa', 'comment': 'Average of Tension and Compression.  In Al alloys, the compressive modulus is typically 2% greater than the tensile modulus.  Estimated from trends in similar Al alloys.'}","{'metric_value': '195', 'metric_unit': 'MPa', 'comment': ''}","{'metric_value': '220', 'metric_unit': 'MPa', 'comment': ''}",,"{'metric_value': '0.895', 'metric_unit': 'J/g-°C', 'comment': ''}","[{'value': '23.4 µm/m-°C', 'start_temp': '20.0 °C', 'end_temp': '100 °C'}]","[['Aluminum, Al', '97.3 - 98.9 %', '97.3 - 98.9 %', 'As remainder'], ['Boron, B', '<= 0.06 %', '<= 0.06 %', ''], ['Chromium, Cr', '<= 0.03 %', '<= 0.03 %', ''], ['Copper, Cu', '<= 0.10 %', '<= 0.10 %', ''], ['Iron, Fe', '<= 0.50 %', '<= 0.50 %', ''], ['Magnesium, Mg', '0.60 - 0.90 %', '0.60 - 0.90 %', ''], ['Manganese, Mn', '<= 0.03 %', '<= 0.03 %', ''], ['Other, each', '<= 0.03 %', '<= 0.03 %', ''], ['Other, total', '<= 0.10 %', '<= 0.10 %', ''], ['Silicon, Si', '0.50 - 0.90 %', '0.50 - 0.90 %', ''], ['Zinc, Zn', '<= 0.10 %', '<= 0.10 %', '']]"
Alclad Aluminum 2024-T72,"{'metric_value': '2.77', 'metric_unit': 'g/cc', 'comment': ''}","{'metric_value': '72.4', 'metric_unit': 'GPa', 'comment': ''}","{'metric_value': '295', 'metric_unit': 'MPa', 'comment': 'Sheet'}","{'metric_value': '385', 'metric_unit': 'MPa', 'comment': 'Sheet'}",,"{'metric_value': '0.875', 'metric_unit': 'J/g-°C', 'comment': ''}","[{'value': '22.9 µm/m-°C', 'start_temp': '20.0 °C', 'end_temp': '100 °C'}]","[['Aluminum, Al', '>= 99.3 %', '>= 99.3 %', ''], ['Copper, Cu', '<= 0.10 %', '<= 0.10 %', ''], ['Magnesium, Mg', '<= 0.050 %', '<= 0.050 %', ''], ['Manganese, Mn', '<= 0.050 %', '<= 0.050 %', ''], ['Other, each', '<= 0.030 %', '<= 0.030 %', ''], ['Si+Fe', '<= 0.70 %', '<= 0.70 %', ''], ['Titanium, Ti', '<= 0.030 %', '<= 0.030 %', ''], ['Vanadium, V', '<= 0.050 %', '<= 0.050 %', ''], ['Zinc, Zn', '<= 0.10 %', '<= 0.10 %', '']]"
"Aluminum 296.0-T7, Cast","{'metric_value': '2.796', 'metric_unit': 'g/cc', 'comment': ''}","{'metric_value': '69.0', 'metric_unit': 'GPa', 'comment': 'Compressive modulus in is typically about 2% higher for Al alloys'}","{'metric_value': '140', 'metric_unit': 'MPa', 'comment': ''}","{'metric_value': '270', 'metric_unit': 'MPa', 'comment': ''}","{'metric_value': '60.0', 'metric_unit': 'MPa', 'comment': 'Notch Status unknown, R.R. Moore Test'}","{'metric_value': '0.963', 'metric_unit': 'J/g-°C', 'comment': ''}","[{'value': '22.0 µm/m-°C', 'start_temp': '20.0 °C', 'end_temp': '100 °C'}]","[['Aluminum, Al', '89 - 94 %', '89 - 94 %', 'As remainder'], ['Copper, Cu', '4.0 - 5.0 %', '4.0 - 5.0 %', ''], ['Iron, Fe', '<= 1.2 %', '<= 1.2 %', ''], ['Magnesium, Mg', '<= 0.050 %', '<= 0.050 %', ''], ['Manganese, Mn', '<= 0.35 %', '<= 0.35 %', ''], ['Nickel, Ni', '<= 0.35 %', '<= 0.35 %', ''], ['Other, total', '<= 0.35 %', '<= 0.35 %', ''], ['Silicon, Si', '2.0 - 3.0 %', '2.0 - 3.0 %', ''], ['Titanium, Ti', '<= 0.25 %', '<= 0.25 %', ''], ['Zinc, Zn', '<= 0.50 %', '<= 0.50 %', '']]"
Aluminum 2219-T87 (Extended Creep-Rupture Data),"{'metric_value': '2.84', 'metric_unit': 'g/cc', 'comment': 'AA; Typical'}","{'metric_value': '73.1', 'metric_unit': 'GPa', 'comment': 'AA; Typical; Average of tension and compression.  Compression modulus is about 2% greater than tensile modulus.'}","{'metric_value': '393', 'metric_unit': 'MPa', 'comment': 'AA; Typical'}","{'metric_value': '476', 'metric_unit': 'MPa', 'comment': 'AA; Typical'}","{'metric_value': '103', 'metric_unit': 'MPa', 'comment': 'completely reversed stress; RR Moore machine/specimen'}","{'metric_value': '0.864', 'metric_unit': 'J/g-°C', 'comment': ''}","[{'value': '22.5 µm/m-°C', 'start_temp': '20.0 °C', 'end_temp': '100 °C'}]","[['Aluminum, Al', '91.5 - 93.8 %', '91.5 - 93.8 %', 'As remainder'], ['Copper, Cu', '5.8 - 6.8 %', '5.8 - 6.8 %', ''], ['Iron, Fe', '<= 0.30 %', '<= 0.30 %', ''], ['Magnesium, Mg', '<= 0.02 %', '<= 0.02 %', ''], ['Manganese, Mn', '0.20 - 0.40 %', '0.20 - 0.40 %', ''], ['Other, each', '<= 0.05 %', '<= 0.05 %', ''], ['Other, total', '<= 0.15 %', '<= 0.15 %', ''], ['Silicon, Si', '<= 0.20 %', '<= 0.20 %', ''], ['Titanium, Ti', '0.02 - 0.10 %', '0.02 - 0.10 %', ''], ['Vanadium, V', '0.05 - 0.15 %', '0.05 - 0.15 %', ''], ['Zinc, Zn', '<= 0.10 %', '<= 0.10 %', ''], ['Zirconium, Zr', '0.10 - 0.25 %', '0.10 - 0.25 %', '']]"
Aluminum 5383-H321/H116,"{'metric_value': '2.66', 'metric_unit': 'g/cc', 'comment': 'AA; Typical'}","{'metric_value': '70.3', 'metric_unit': 'GPa', 'comment': 'Aluminum 5083'}","{'metric_value': '220', 'metric_unit': 'MPa', 'comment': ''}","{'metric_value': '305', 'metric_unit': 'MPa', 'comment': ''}",,"{'metric_value': '0.900', 'metric_unit': 'J/g-°C', 'comment': '(Aluminum 5083)'}","[{'value': '23.8 µm/m-°C', 'start_temp': '20.0 °C', 'end_temp': '100 °C'}]","[['Aluminum, Al', '91.9 - 95.3 %', '91.9 - 95.3 %', 'As remainder'], ['Chromium, Cr', '<= 0.25 %', '<= 0.25 %', ''], ['Copper, Cu', '<= 0.20 %', '<= 0.20 %', ''], ['Iron, Fe', '<= 0.25 %', '<= 0.25 %', ''], ['Magnesium, Mg', '4.0 - 5.2 %', '4.0 - 5.2 %', ''], ['Manganese, Mn', '0.70 - 1.0 %', '0.70 - 1.0 %', ''], ['Other, each', '<= 0.05 %', '<= 0.05 %', ''], ['Other, total', '<= 0.15 %', '<= 0.15 %', ''], ['Silicon, Si', '<= 0.25 %', '<= 0.25 %', ''], ['Titanium, Ti', '<= 0.15 %', '<= 0.15 %', ''], ['Zinc, Zn', '<= 0.40 %', '<= 0.40 %', ''], ['Zirconium, Zr', '<= 0.20 %', '<= 0.20 %', '']]"
Aluminum 5024-H116 Al-Scandium Alloy,"{'metric_value': '2.65', 'metric_unit': 'g/cc', 'comment': ''}","{'metric_value': '72.0', 'metric_unit': 'GPa', 'comment': ''}","{'metric_value': '305', 'metric_unit': 'MPa', 'comment': 'L Direction'}","{'metric_value': '315', 'metric_unit': 'MPa', 'comment': 'LT Direction'}","{'metric_value': '145', 'metric_unit': 'MPa', 'comment': 'T-L'}",,,"[['Aluminum, Al', '92.95 - 95.95 %', '92.95 - 95.95 %', 'As Balance'], ['Chromium, Cr', '<= 0.10 %', '<= 0.10 %', ''], ['Copper, Cu', '<= 0.20 %', '<= 0.20 %', ''], ['Iron, Fe', '<= 0.40 %', '<= 0.40 %', ''], ['Magnesium, Mg', '3.9 - 5.1 %', '3.9 - 5.1 %', ''], ['Manganese, Mn', '<= 0.20 %', '<= 0.20 %', ''], ['Other, each', '<= 0.05 %', '<= 0.05 %', ''], ['Other, total', '<= 0.15 %', '<= 0.15 %', ''], ['Scandium, Sc', '0.10 - 0.40 %', '0.10 - 0.40 %', ''], ['Silicon, Si', '<= 0.25 %', '<= 0.25 %', ''], ['Titanium, Ti', '<= 0.20 %', '<= 0.20 %', ''], ['Zinc, Zn', '<= 0.25 %', '<= 0.25 %', ''], ['Zirconium, Zr', '0.05 - 0.20 %', '0.05 - 0.20 %', '']]"
Aluminum 390.0-T6 Acurad Castings,"{'metric_value': '2.72', 'metric_unit': 'g/cc', 'comment': ''}","{'metric_value': '81.2', 'metric_unit': 'GPa', 'comment': ''}","{'metric_value': '365', 'metric_unit': 'MPa', 'comment': ''}","{'metric_value': '365', 'metric_unit': 'MPa', 'comment': ''}","{'metric_value': '115', 'metric_unit': 'MPa', 'comment': 'Notch Status unknown, R.R. Moore Test'}","{'metric_value': '0.963', 'metric_unit': 'J/g-°C', 'comment': 'Typical for cast aluminum'}","[{'value': '18.0 µm/m-°C', 'start_temp': '20.0 °C', 'end_temp': '100 °C'}]","[['Aluminum, Al', '74.4 - 79.6 %', '74.4 - 79.6 %', 'As remainder'], ['Copper, Cu', '4.0 - 5.0 %', '4.0 - 5.0 %', ''], ['Iron, Fe', '<= 1.3 %', '<= 1.3 %', ''], ['Magnesium, Mg', '0.45 - 0.65 %', '0.45 - 0.65 %', ''], ['Manganese, Mn', '<= 0.10 %', '<= 0.10 %', ''], ['Other, each', '<= 0.10 %', '<= 0.10 %', ''], ['Other, total', '<= 0.20 %', '<= 0.20 %', ''], ['Silicon, Si', '16 - 18 %', '16 - 18 %', ''], ['Titanium, Ti', '<= 0.20 %', '<= 0.20 %', ''], ['Zinc, Zn', '<= 0.10 %', '<= 0.10 %', '']]"
Aluminum 7475-T761,"{'metric_value': '2.81', 'metric_unit': 'g/cc', 'comment': 'AA; Typical'}","{'metric_value': '70.3', 'metric_unit': 'GPa', 'comment': 'AA; Typical; Average of tension and compression.  Compression modulus is about 2% greater than tensile modulus.'}","{'metric_value': '448', 'metric_unit': 'MPa', 'comment': 'AA; Typical'}","{'metric_value': '517', 'metric_unit': 'MPa', 'comment': 'AA; Typical'}",,"{'metric_value': '0.880', 'metric_unit': 'J/g-°C', 'comment': 'Estimated from trends in similar Al alloys.'}","[{'value': '23.4 µm/m-°C', 'start_temp': '20.0 °C', 'end_temp': '100 °C'}]","[['Aluminum, Al', '88.5 - 91.5 %', '88.5 - 91.5 %', 'As remainder'], ['Chromium, Cr', '0.18 - 0.25 %', '0.18 - 0.25 %', ''], ['Copper, Cu', '1.2 - 1.9 %', '1.2 - 1.9 %', ''], ['Iron, Fe', '<= 0.12 %', '<= 0.12 %', ''], ['Magnesium, Mg', '1.9 - 2.6 %', '1.9 - 2.6 %', ''], ['Manganese, Mn', '<= 0.06 %', '<= 0.06 %', ''], ['Other, each', '<= 0.05 %', '<= 0.05 %', ''], ['Other, total', '<= 0.15 %', '<= 0.15 %', ''], ['Silicon, Si', '<= 0.10 %', '<= 0.10 %', ''], ['Titanium, Ti', '<= 0.06 %', '<= 0.06 %', ''], ['Zinc, Zn', '5.2 - 6.2 %', '5.2 - 6.2 %', '']]"
Aluminum 7175-T7351,"{'metric_value': '2.80', 'metric_unit': 'g/cc', 'comment': 'AA; Typical'}","{'metric_value': '72.0', 'metric_unit': 'GPa', 'comment': 'Compressive Modulus is about 2% higher'}","{'metric_value': '435', 'metric_unit': 'MPa', 'comment': ''}","{'metric_value': '505', 'metric_unit': 'MPa', 'comment': ''}",,"{'metric_value': '0.864', 'metric_unit': 'J/g-°C', 'comment': ''}","[{'value': '23.4 µm/m-°C', 'start_temp': '20.0 °C', 'end_temp': '100 °C'}]","[['Aluminum, Al', '88 - 91.4 %', '88 - 91.4 %', 'As remainder'], ['Chromium, Cr', '0.18 - 0.28 %', '0.18 - 0.28 %', ''], ['Copper, Cu', '1.2 - 2.0 %', '1.2 - 2.0 %', ''], ['Iron, Fe', '<= 0.20 %', '<= 0.20 %', ''], ['Magnesium, Mg', '2.1 - 2.9 %', '2.1 - 2.9 %', ''], ['Manganese, Mn', '<= 0.10 %', '<= 0.10 %', ''], ['Other, each', '<= 0.05 %', '<= 0.05 %', ''], ['Other, total', '<= 0.15 %', '<= 0.15 %', ''], ['Silicon, Si', '<= 0.15 %', '<= 0.15 %', ''], ['Titanium, Ti', '<= 0.10 %', '<= 0.10 %', ''], ['Zinc, Zn', '5.1 - 6.1 %', '5.1 - 6.1 %', '']]"
Aluminum 3004-H36,"{'metric_value': '2.72', 'metric_unit': 'g/cc', 'comment': 'AA; Typical'}","{'metric_value': '68.9', 'metric_unit': 'GPa', 'comment': 'AA; Typical; Average of tension and compression.  Compression modulus is about 2% greater than tensile modulus.'}","{'metric_value': '228', 'metric_unit': 'MPa', 'comment': 'AA; Typical'}","{'metric_value': '262', 'metric_unit': 'MPa', 'comment': 'AA; Typical'}","{'metric_value': '110', 'metric_unit': 'MPa', 'comment': 'completely reversed stress; RR Moore machine/specimen'}","{'metric_value': '0.893', 'metric_unit': 'J/g-°C', 'comment': ''}","[{'value': '23.9 µm/m-°C', 'start_temp': '20.0 °C', 'end_temp': '100 °C'}]","[['Aluminum, Al', '95.5 - 98.2 %', '95.5 - 98.2 %', 'As remainder'], ['Copper, Cu', '<= 0.25 %', '<= 0.25 %', ''], ['Iron, Fe', '<= 0.70 %', '<= 0.70 %', ''], ['Magnesium, Mg', '0.80 - 1.3 %', '0.80 - 1.3 %', ''], ['Manganese, Mn', '1.0 - 1.5 %', '1.0 - 1.5 %', ''], ['Other, each', '<= 0.05 %', '<= 0.05 %', ''], ['Other, total', '<= 0.15 %', '<= 0.15 %', ''], ['Silicon, Si', '<= 0.30 %', '<= 0.30 %', ''], ['Zinc, Zn', '<= 0.25 %', '<= 0.25 %', '']]"
Aluminum 1145-H19 Foil,"{'metric_value': '2.70', 'metric_unit': 'g/cc', 'comment': 'AA; Typical'}","{'metric_value': '69.0', 'metric_unit': 'GPa', 'comment': 'Compressive Modulus is about 2% higher'}","{'metric_value': '145', 'metric_unit': 'MPa', 'comment': ''}","{'metric_value': '165', 'metric_unit': 'MPa', 'comment': ''}",,"{'metric_value': '0.904', 'metric_unit': 'J/g-°C', 'comment': ''}","[{'value': '23.6 µm/m-°C', 'start_temp': '20.0 °C', 'end_temp': '100 °C'}]","[['Aluminum, Al', '>= 99.45 %', '>= 99.45 %', 'Specified'], ['Copper, Cu', '<= 0.05 %', '<= 0.05 %', ''], ['Magnesium, Mg', '<= 0.05 %', '<= 0.05 %', ''], ['Manganese, Mn', '<= 0.05 %', '<= 0.05 %', ''], ['Other, each', '<= 0.03 %', '<= 0.03 %', ''], ['Si+Fe', '<= 0.55 %', '<= 0.55 %', ''], ['Titanium, Ti', '<= 0.03 %', '<= 0.03 %', ''], ['Vanadium, V', '<= 0.05 %', '<= 0.05 %', ''], ['Zinc, Zn', '<= 0.05 %', '<= 0.05 %', '']]"
