Repository: RealSteel183/FYP

# FYP
Accelerating novel Materials search for Space applications using AI techniques

File: extracted_Al_properties.csv (part 7 of 18)
Alloy Name,Density,Young's Modulus,Yield Strength,Tensile Strength,Fatigue Strength,Specific Heat,Coefficient of Thermal Expansion,Metal Chemical Notations
Aluminum 2024-O,"{'metric_value': '2.78', 'metric_unit': 'g/cc', 'comment': 'AA; Typical'}","{'metric_value': '73.1', 'metric_unit': 'GPa', 'comment': 'AA; Typical; Average of tension and compression.  Compression modulus is about 2% greater than tensile modulus.'}","{'metric_value': '75.8', 'metric_unit': 'MPa', 'comment': 'AA; Typical'}","{'metric_value': '186', 'metric_unit': 'MPa', 'comment': 'AA; Typical'}","{'metric_value': '89.6', 'metric_unit': 'MPa', 'comment': 'completely reversed stress; RR Moore machine/specimen'}","{'metric_value': '0.875', 'metric_unit': 'J/g-°C', 'comment': ''}","[{'value': '23.2 µm/m-°C', 'start_temp': '20.0 °C', 'end_temp': '100 °C'}]","[['Aluminum, Al', '90.7 - 94.7 %', '90.7 - 94.7 %', 'As remainder'], ['Chromium, Cr', '<= 0.10 %', '<= 0.10 %', ''], ['Copper, Cu', '3.8 - 4.9 %', '3.8 - 4.9 %', ''], ['Iron, Fe', '<= 0.50 %', '<= 0.50 %', ''], ['Magnesium, Mg', '1.2 - 1.8 %', '1.2 - 1.8 %', ''], ['Manganese, Mn', '0.30 - 0.90 %', '0.30 - 0.90 %', ''], ['Other, each', '<= 0.05 %', '<= 0.05 %', ''], ['Other, total', '<= 0.15 %', '<= 0.15 %', ''], ['Silicon, Si', '<= 0.50 %', '<= 0.50 %', ''], ['Titanium, Ti', '<= 0.15 %', '<= 0.15 %', ''], ['Zinc, Zn', '<= 0.25 %', '<= 0.25 %', '']]"
"Aluminum 242.0-T77, Sand Cast","{'metric_value': '2.81', 'metric_unit': 'g/cc', 'comment': 'AA; Typical'}","{'metric_value': '71.0', 'metric_unit': 'GPa', 'comment': 'Compressive modulus in is typically about 2% higher for Al alloys'}","{'metric_value': '89.6', 'metric_unit': 'MPa', 'comment': 'AA'}","{'metric_value': '165', 'metric_unit': 'MPa', 'comment': 'AA'}","{'metric_value': '70.0', 'metric_unit': 'MPa', 'comment': 'Notch Status unknown, R.R. Moore Test'}","{'metric_value': '0.963', 'metric_unit': 'J/g-°C', 'comment': ''}","[{'value': '22.7 µm/m-°C', 'start_temp': '20.0 °C', 'end_temp': '100 °C'}]","[['Aluminum, Al', '88.3 - 93.6 %', '88.3 - 93.6 %', 'As remainder'], ['Chromium, Cr', '<= 0.25 %', '<= 0.25 %', ''], ['Copper, Cu', '3.5 - 4.5 %', '3.5 - 4.5 %', ''], ['Iron, Fe', '<= 1.0 %', '<= 1.0 %', ''], ['Magnesium, Mg', '1.2 - 1.8 %', '1.2 - 1.8 %', ''], ['Manganese, Mn', '<= 0.35 %', '<= 0.35 %', ''], ['Nickel, Ni', '1.7 - 2.3 %', '1.7 - 2.3 %', ''], ['Other, each', '<= 0.05 %', '<= 0.05 %', ''], ['Other, total', '<= 0.15 %', '<= 0.15 %', ''], ['Silicon, Si', '<= 0.70 %', '<= 0.70 %', ''], ['Titanium, Ti', '<= 0.25 %', '<= 0.25 %', ''], ['Zinc, Zn', '<= 0.35 %', '<= 0.35 %', '']]"
Aluminum 2219-T42,"{'metric_value': '2.84', 'metric_unit': 'g/cc', 'comment': 'AA; Typical'}","{'metric_value': '73.1', 'metric_unit': 'GPa', 'comment': 'AA; Typical; Average of tension and compression.  Compression modulus is about 2% greater than tensile modulus.'}","{'metric_value': '186', 'metric_unit': 'MPa', 'comment': 'AA; Typical'}","{'metric_value': '359', 'metric_unit': 'MPa', 'comment': 'AA; Typical'}",,,"[{'value': '22.5 µm/m-°C', 'start_temp': '20.0 °C', 'end_temp': '100 °C'}]","[['Aluminum, Al', '91.5 - 93.8 %', '91.5 - 93.8 %', 'As remainder'], ['Copper, Cu', '5.8 - 6.8 %', '5.8 - 6.8 %', ''], ['Iron, Fe', '<= 0.30 %', '<= 0.30 %', ''], ['Magnesium, Mg', '<= 0.02 %', '<= 0.02 %', ''], ['Manganese, Mn', '0.20 - 0.40 %', '0.20 - 0.40 %', ''], ['Other, each', '<= 0.05 %', '<= 0.05 %', ''], ['Other, total', '<= 0.15 %', '<= 0.15 %', ''], ['Silicon, Si', '<= 0.20 %', '<= 0.20 %', ''], ['Titanium, Ti', '0.02 - 0.10 %', '0.02 - 0.10 %', ''], ['Vanadium, V', '0.05 - 0.15 %', '0.05 - 0.15 %', ''], ['Zinc, Zn', '<= 0.10 %', '<= 0.10 %', ''], ['Zirconium, Zr', '0.10 - 0.25 %', '0.10 - 0.25 %', '']]"
Aluminum 5005-H18,"{'metric_value': '2.70', 'metric_unit': 'g/cc', 'comment': 'AA; Typical'}","{'metric_value': '68.9', 'metric_unit': 'GPa', 'comment': 'AA; Typical; Average of tension and compression.  Compression modulus is about 2% greater than tensile modulus.'}","{'metric_value': '193', 'metric_unit': 'MPa', 'comment': 'AA; Typical'}","{'metric_value': '200', 'metric_unit': 'MPa', 'comment': 'AA; Typical'}",,"{'metric_value': '0.900', 'metric_unit': 'J/g-°C', 'comment': ''}","[{'value': '23.8 µm/m-°C', 'start_temp': '20.0 °C', 'end_temp': '100 °C'}]","[['Aluminum, Al', '<= 97 %', '<= 97 %', 'As remainder'], ['Chromium, Cr', '<= 0.10 %', '<= 0.10 %', ''], ['Copper, Cu', '<= 0.20 %', '<= 0.20 %', ''], ['Iron, Fe', '<= 0.70 %', '<= 0.70 %', ''], ['Magnesium, Mg', '0.50 - 1.1 %', '0.50 - 1.1 %', ''], ['Manganese, Mn', '<= 0.20 %', '<= 0.20 %', ''], ['Other, each', '<= 0.05 %', '<= 0.05 %', ''], ['Other, total', '<= 0.15 %', '<= 0.15 %', ''], ['Silicon, Si', '<= 0.30 %', '<= 0.30 %', ''], ['Zinc, Zn', '<= 0.25 %', '<= 0.25 %', '']]"
"Aluminum LM2 As Manufactured, Pressure Die Cast","{'metric_value': '2.77', 'metric_unit': 'g/cc', 'comment': 'AA 333.0'}",,,"{'metric_value': '150', 'metric_unit': 'MPa', 'comment': ''}",,,,"[['Aluminum, Al', '80.95 - 85.25 %', '80.95 - 85.25 %', 'As remainder'], ['Copper, Cu', '0.70 - 2.5 %', '0.70 - 2.5 %', ''], ['Iron, Fe', '1.0 %', '1.0 %', ''], ['Lead, Pb', '0.30 %', '0.30 %', ''], ['Magnesium, Mg', '0.30 %', '0.30 %', ''], ['Manganese, Mn', '0.50 %', '0.50 %', ''], ['Nickel, Ni', '0.50 %', '0.50 %', ''], ['Other, total', '0.050 %', '0.050 %', ''], ['Silicon, Si', '9.0 - 11.5 %', '9.0 - 11.5 %', ''], ['Tin, Sn', '0.20 %', '0.20 %', ''], ['Titanium, Ti', '0.20 %', '0.20 %', ''], ['Zinc, Zn', '2.0 %', '2.0 %', '']]"
Aluminum 6101-T61,"{'metric_value': '2.70', 'metric_unit': 'g/cc', 'comment': 'AA; Typical'}",,,,,,"[{'value': '23.5 µm/m-°C', 'start_temp': '20.0 °C', 'end_temp': '100 °C'}]","[['Aluminum, Al', '<= 97.6 %', '<= 97.6 %', 'As remainder'], ['Boron, B', '<= 0.06 %', '<= 0.06 %', ''], ['Chromium, Cr', '<= 0.03 %', '<= 0.03 %', ''], ['Copper, Cu', '<= 0.10 %', '<= 0.10 %', ''], ['Iron, Fe', '<= 0.50 %', '<= 0.50 %', ''], ['Magnesium, Mg', '0.35 - 0.80 %', '0.35 - 0.80 %', ''], ['Manganese, Mn', '<= 0.03 %', '<= 0.03 %', ''], ['Other, each', '<= 0.03 %', '<= 0.03 %', ''], ['Other, total', '<= 0.10 %', '<= 0.10 %', ''], ['Silicon, Si', '0.30 - 0.70 %', '0.30 - 0.70 %', ''], ['Zinc, Zn', '<= 0.10 %', '<= 0.10 %', '']]"
Alcoa MIC-6 Aluminum Mold Alloy,,"{'metric_value': '71.0', 'metric_unit': 'GPa', 'comment': ''}","{'metric_value': '105', 'metric_unit': 'MPa', 'comment': ''}","{'metric_value': '165', 'metric_unit': 'MPa', 'comment': ''}",,,"[{'value': '23.6 µm/m-°C', 'start_temp': '20.0 °C', 'end_temp': '100 °C'}]",[]
Aluminum 1350-H18,"{'metric_value': '2.705', 'metric_unit': 'g/cc', 'comment': ''}","{'metric_value': '69.0', 'metric_unit': 'GPa', 'comment': ''}",,"{'metric_value': '125', 'metric_unit': 'MPa', 'comment': 'Sheet and plate'}",,"{'metric_value': '0.900', 'metric_unit': 'J/g-°C', 'comment': ''}","[{'value': '23.6 µm/m-°C', 'start_temp': '20.0 °C', 'end_temp': '100 °C'}]","[['Aluminum, Al', '>= 99.5 %', '>= 99.5 %', 'Specified'], ['Boron, B', '<= 0.050 %', '<= 0.050 %', ''], ['Chromium, Cr', '<= 0.010 %', '<= 0.010 %', ''], ['Copper, Cu', '<= 0.050 %', '<= 0.050 %', ''], ['Gallium, Ga', '<= 0.030 %', '<= 0.030 %', ''], ['Iron, Fe', '<= 0.40 %', '<= 0.40 %', ''], ['Manganese, Mn', '<= 0.010 %', '<= 0.010 %', ''], ['Other, each', '<= 0.030 %', '<= 0.030 %', ''], ['Other, total', '<= 0.10 %', '<= 0.10 %', ''], ['Silicon, Si', '<= 0.10 %', '<= 0.10 %', ''], ['V+Ti', '<= 0.020 %', '<= 0.020 %', ''], ['Zinc, Zn', '<= 0.050 %', '<= 0.050 %', '']]"
Aluminum 7049-T352,"{'metric_value': '2.84', 'metric_unit': 'g/cc', 'comment': 'AA; Typical'}","{'metric_value': '71.7', 'metric_unit': 'GPa', 'comment': 'AA; Typical; Average of tension and compression.  Compression modulus is about 2% greater than tensile modulus.'}","{'metric_value': '434', 'metric_unit': 'MPa', 'comment': 'AA; Typical'}","{'metric_value': '517', 'metric_unit': 'MPa', 'comment': 'AA; Typical'}",,,"[{'value': '23.4 µm/m-°C', 'start_temp': '20.0 °C', 'end_temp': '100 °C'}]","[['Aluminum, Al', '85.7 - 89.5 %', '85.7 - 89.5 %', 'As remainder'], ['Chromium, Cr', '0.10 - 0.22 %', '0.10 - 0.22 %', ''], ['Copper, Cu', '1.2 - 1.9 %', '1.2 - 1.9 %', ''], ['Iron, Fe', '<= 0.35 %', '<= 0.35 %', ''], ['Magnesium, Mg', '2.0 - 2.9 %', '2.0 - 2.9 %', ''], ['Manganese, Mn', '<= 0.20 %', '<= 0.20 %', ''], ['Other, each', '<= 0.05 %', '<= 0.05 %', ''], ['Other, total', '<= 0.15 %', '<= 0.15 %', ''], ['Silicon, Si', '<= 0.25 %', '<= 0.25 %', ''], ['Titanium, Ti', '<= 0.10 %', '<= 0.10 %', ''], ['Zinc, Zn', '7.2 - 8.2 %', '7.2 - 8.2 %', '']]"
"Aleris Weldural Aluminum Alloy, 500 mm Thickness","{'metric_value': '2.84', 'metric_unit': 'g/cc', 'comment': ''}","{'metric_value': '73.8', 'metric_unit': 'GPa', 'comment': ''}","{'metric_value': '295', 'metric_unit': 'MPa', 'comment': 'Typical'}","{'metric_value': '345', 'metric_unit': 'MPa', 'comment': 'Typical'}",,,"[{'value': '22.5 µm/m-°C', 'start_temp': '20.0 °C', 'end_temp': '100 °C'}]","[['Aluminum, Al', '93 %', '93 %', ''], ['Copper, Cu', '5.8 - 6.8 %', '5.8 - 6.8 %', ''], ['Iron, Fe', '<= 0.40 %', '<= 0.40 %', ''], ['Magnesium, Mg', '<= 0.10 %', '<= 0.10 %', ''], ['Manganese, Mn', '0.20 - 0.40 %', '0.20 - 0.40 %', ''], ['Other, total', '<= 0.15 %', '<= 0.15 %', ''], ['Silicon, Si', '<= 0.30 %', '<= 0.30 %', ''], ['Titanium, Ti', '0.020 - 0.10 %', '0.020 - 0.10 %', ''], ['Zinc, Zn', '<= 0.10 %', '<= 0.10 %', ''], ['Zirconium, Zr', '0.10 - 0.25 %', '0.10 - 0.25 %', '']]"
"Aluminum 201.0-T7, Sand Cast","{'metric_value': '2.80', 'metric_unit': 'g/cc', 'comment': 'AA; Typical'}","{'metric_value': '71.0', 'metric_unit': 'GPa', 'comment': 'Compressive modulus in is typically about 2% higher for Al alloys'}","{'metric_value': '345', 'metric_unit': 'MPa', 'comment': 'AA'}","{'metric_value': '414', 'metric_unit': 'MPa', 'comment': 'AA'}","{'metric_value': '98.0', 'metric_unit': 'MPa', 'comment': 'R.R. Moore test, completely reversed bending'}","{'metric_value': '0.963', 'metric_unit': 'J/g-°C', 'comment': 'Typical for cast aluminum'}","[{'value': '19.3 µm/m-°C', 'start_temp': '20.0 °C', 'end_temp': '100 °C'}]","[['Aluminum, Al', '92 - 95.1 %', '92 - 95.1 %', 'As remainder'], ['Copper, Cu', '4.0 - 5.2 %', '4.0 - 5.2 %', ''], ['Iron, Fe', '<= 0.15 %', '<= 0.15 %', ''], ['Magnesium, Mg', '0.15 - 0.55 %', '0.15 - 0.55 %', ''], ['Manganese, Mn', '0.20 - 0.50 %', '0.20 - 0.50 %', ''], ['Other, each', '<= 0.05 %', '<= 0.05 %', ''], ['Other, total', '<= 0.10 %', '<= 0.10 %', ''], ['Silicon, Si', '<= 0.10 %', '<= 0.10 %', ''], ['Silver, Ag', '0.40 - 1.0 %', '0.40 - 1.0 %', ''], ['Titanium, Ti', '0.15 - 0.35 %', '0.15 - 0.35 %', '']]"
Aluminum 5182-H32,"{'metric_value': '2.65', 'metric_unit': 'g/cc', 'comment': 'AA; Typical'}","{'metric_value': '69.6', 'metric_unit': 'GPa', 'comment': ''}","{'metric_value': '230', 'metric_unit': 'MPa', 'comment': ''}","{'metric_value': '320', 'metric_unit': 'MPa', 'comment': ''}",,"{'metric_value': '0.904', 'metric_unit': 'J/g-°C', 'comment': ''}","[{'value': '24.1 µm/m-°C', 'start_temp': '20.0 °C', 'end_temp': '100 °C'}]","[['Aluminum, Al', '93.2 - 95.8 %', '93.2 - 95.8 %', 'As remainder'], ['Chromium, Cr', '<= 0.10 %', '<= 0.10 %', ''], ['Copper, Cu', '<= 0.15 %', '<= 0.15 %', ''], ['Iron, Fe', '<= 0.35 %', '<= 0.35 %', ''], ['Magnesium, Mg', '4.0 - 5.0 %', '4.0 - 5.0 %', ''], ['Manganese, Mn', '0.20 - 0.50 %', '0.20 - 0.50 %', ''], ['Other, each', '<= 0.05 %', '<= 0.05 %', ''], ['Other, total', '<= 0.15 %', '<= 0.15 %', ''], ['Silicon, Si', '<= 0.20 %', '<= 0.20 %', ''], ['Titanium, Ti', '<= 0.10 %', '<= 0.10 %', ''], ['Zinc, Zn', '<= 0.25 %', '<= 0.25 %', '']]"
Aluminum 1060-H14,"{'metric_value': '2.705', 'metric_unit': 'g/cc', 'comment': 'AA; Typical'}","{'metric_value': '68.9', 'metric_unit': 'GPa', 'comment': 'AA; Typical; Average of tension and compression.  Compression modulus is about 2% greater than tensile modulus.'}","{'metric_value': '89.6', 'metric_unit': 'MPa', 'comment': 'AA; Typical'}","{'metric_value': '96.5', 'metric_unit': 'MPa', 'comment': 'AA; Typical'}","{'metric_value': '34.5', 'metric_unit': 'MPa', 'comment': 'completely reversed stress; RR Moore machine/specimen'}","{'metric_value': '0.900', 'metric_unit': 'J/g-°C', 'comment': ''}","[{'value': '23.6 µm/m-°C', 'start_temp': '20.0 °C', 'end_temp': '100 °C'}]","[['Aluminum, Al', '>= 99.60 %', '>= 99.60 %', 'Specified'], ['Copper, Cu', '<= 0.05 %', '<= 0.05 %', ''], ['Iron, Fe', '<= 0.35 %', '<= 0.35 %', ''], ['Magnesium, Mg', '<= 0.03 %', '<= 0.03 %', ''], ['Manganese, Mn', '<= 0.03 %', '<= 0.03 %', ''], ['Other, each', '<= 0.03 %', '<= 0.03 %', ''], ['Silicon, Si', '<= 0.25 %', '<= 0.25 %', ''], ['Titanium, Ti', '<= 0.03 %', '<= 0.03 %', ''], ['Vanadium, V', '<= 0.05 %', '<= 0.05 %', ''], ['Zinc, Zn', '<= 0.05 %', '<= 0.05 %', '']]"
7020-T6 Aluminum,"{'metric_value': '2.78', 'metric_unit': 'g/cc', 'comment': ''}",,"{'metric_value': '280', 'metric_unit': 'MPa', 'comment': '0.2% offset'}","{'metric_value': '350', 'metric_unit': 'MPa', 'comment': ''}",,"{'metric_value': '0.875', 'metric_unit': 'J/g-°C@Temperature 0.000 - 100 °C', 'comment': ''}","[{'value': '23.1 µm/m-°C', 'start_temp': '20.0 °C', 'end_temp': '100 °C'}]","[['Aluminum, Al', '91.2 - 94.7 %', '91.2 - 94.7 %', 'As remainder'], ['Chromium, Cr', '0.10 - 0.35 %', '0.10 - 0.35 %', ''], ['Copper, Cu', '<= 0.20 %', '<= 0.20 %', ''], ['Iron, Fe', '<= 0.40 %', '<= 0.40 %', ''], ['Magnesium, Mg', '1.0 - 1.4 %', '1.0 - 1.4 %', ''], ['Manganese, Mn', '0.05 - 0.50 %', '0.05 - 0.50 %', ''], ['Other, each', '<= 0.05 %', '<= 0.05 %', ''], ['Other, total', '<= 0.15 %', '<= 0.15 %', ''], ['Silicon, Si', '<= 0.35 %', '<= 0.35 %', ''], ['Zinc, Zn', '4.0 - 5.0 %', '4.0 - 5.0 %', ''], ['Zirconium, Zr', '0.08 - 0.20 %', '0.08 - 0.20 %', ''], ['Zr+Ti', '0.08 - 0.25 %', '0.08 - 0.25 %', '']]"
Aluminum 1199-O,"{'metric_value': '2.70', 'metric_unit': 'g/cc', 'comment': 'AA; Typical'}","{'metric_value': '62.0', 'metric_unit': 'GPa', 'comment': 'Compressive Modulus is about 2% higher'}","{'metric_value': '10.0', 'metric_unit': 'MPa', 'comment': ''}","{'metric_value': '45.0', 'metric_unit': 'MPa', 'comment': ''}",,"{'metric_value': '0.900', 'metric_unit': 'J/g-°C', 'comment': ''}","[{'value': '23.6 µm/m-°C', 'start_temp': '20.0 °C', 'end_temp': '100 °C'}]","[['Aluminum, Al', '>= 99.99 %', '>= 99.99 %', 'Specified'], ['Copper, Cu', '<= 0.006 %', '<= 0.006 %', ''], ['Gallium, Ga', '<= 0.005 %', '<= 0.005 %', ''], ['Iron, Fe', '<= 0.006 %', '<= 0.006 %', ''], ['Magnesium, Mg', '<= 0.006 %', '<= 0.006 %', ''], ['Manganese, Mn', '<= 0.002 %', '<= 0.002 %', ''], ['Other, each', '<= 0.002 %', '<= 0.002 %', ''], ['Silicon, Si', '<= 0.006 %', '<= 0.006 %', ''], ['Titanium, Ti', '<= 0.002 %', '<= 0.002 %', ''], ['Vanadium, V', '<= 0.005 %', '<= 0.005 %', ''], ['Zinc, Zn', '<= 0.006 %', '<= 0.006 %', '']]"
ALIMEX ACP 6000 Aluminum Cast Plate,"{'metric_value': '2.80', 'metric_unit': 'g/cc', 'comment': ''}","{'metric_value': '71.0', 'metric_unit': 'GPa', 'comment': ''}","{'metric_value': '105', 'metric_unit': 'MPa', 'comment': ''}","{'metric_value': '165', 'metric_unit': 'MPa', 'comment': 'Rm'}",,,,[]
Traid Villarroya TVH® TV 2011-T6 (AA 2011) Aluminum alloy,"{'metric_value': '2.83', 'metric_unit': 'g/cc', 'comment': ''}","{'metric_value': '70.0', 'metric_unit': 'GPa', 'comment': ''}","{'metric_value': '280', 'metric_unit': 'MPa', 'comment': 'Rp 0.2'}",,,,,"[['Aluminum, Al', '91.6 - 94.6 %', '91.6 - 94.6 %', 'As Remainder'], ['Bismuth, Bi', '0.20 - 0.60 %', '0.20 - 0.60 %', ''], ['Copper, Cu', '5.0 - 6.0 %', '5.0 - 6.0 %', ''], ['Iron, Fe', '<= 0.70 %', '<= 0.70 %', ''], ['Lead, Pb', '0.20 - 0.40 %', '0.20 - 0.40 %', ''], ['Silicon, Si', '<= 0.40 %', '<= 0.40 %', ''], ['Zinc, Zn', '<= 0.30 %', '<= 0.30 %', '']]"
Aluminum 5154-H38,"{'metric_value': '2.66', 'metric_unit': 'g/cc', 'comment': 'AA; Typical'}","{'metric_value': '70.3', 'metric_unit': 'GPa', 'comment': 'AA; Typical; Average of tension and compression.  Compression modulus is about 2% greater than tensile modulus.'}","{'metric_value': '269', 'metric_unit': 'MPa', 'comment': 'AA; Typical'}","{'metric_value': '331', 'metric_unit': 'MPa', 'comment': 'AA; Typical'}","{'metric_value': '145', 'metric_unit': 'MPa', 'comment': 'completely reversed stress; RR Moore machine/specimen'}","{'metric_value': '0.900', 'metric_unit': 'J/g-°C', 'comment': ''}","[{'value': '23.9 µm/m-°C', 'start_temp': '20.0 °C', 'end_temp': '100 °C'}]","[['Aluminum, Al', '94.3 - 96.8 %', '94.3 - 96.8 %', 'As remainder'], ['Beryllium, Be', '<= 0.0008 %', '<= 0.0008 %', 'welding electrode and filler wire only'], ['Chromium, Cr', '0.15 - 0.35 %', '0.15 - 0.35 %', ''], ['Copper, Cu', '<= 0.10 %', '<= 0.10 %', ''], ['Iron, Fe', '<= 0.40 %', '<= 0.40 %', ''], ['Magnesium, Mg', '3.1 - 3.9 %', '3.1 - 3.9 %', ''], ['Manganese, Mn', '<= 0.10 %', '<= 0.10 %', ''], ['Other, each', '<= 0.05 %', '<= 0.05 %', ''], ['Other, total', '<= 0.15 %', '<= 0.15 %', ''], ['Silicon, Si', '<= 0.25 %', '<= 0.25 %', ''], ['Titanium, Ti', '<= 0.20 %', '<= 0.20 %', ''], ['Zinc, Zn', '<= 0.20 %', '<= 0.20 %', '']]"
Aluminum A444.0-F Casting Alloy,"{'metric_value': '2.68', 'metric_unit': 'g/cc', 'comment': 'AA; Typical'}",,,,,"{'metric_value': '0.963', 'metric_unit': 'J/g-°C', 'comment': 'Typical for cast aluminum'}","[{'value': '21.8 µm/m-°C', 'start_temp': '20.0 °C', 'end_temp': '100 °C'}]","[['Aluminum, Al', '91.6 - 93.5 %', '91.6 - 93.5 %', 'As remainder'], ['Copper, Cu', '<= 0.10 %', '<= 0.10 %', ''], ['Iron, Fe', '<= 0.20 %', '<= 0.20 %', ''], ['Magnesium, Mg', '<= 0.05 %', '<= 0.05 %', ''], ['Manganese, Mn', '<= 0.10 %', '<= 0.10 %', ''], ['Other, each', '<= 0.05 %', '<= 0.05 %', ''], ['Other, total', '<= 0.15 %', '<= 0.15 %', ''], ['Silicon, Si', '6.5 - 7.5 %', '6.5 - 7.5 %', ''], ['Titanium, Ti', '<= 0.20 %', '<= 0.20 %', ''], ['Zinc, Zn', '<= 0.10 %', '<= 0.10 %', '']]"
Aluminum 5254-O,"{'metric_value': '2.66', 'metric_unit': 'g/cc', 'comment': 'AA; Typical'}","{'metric_value': '70.3', 'metric_unit': 'GPa', 'comment': 'AA; Typical; Average of tension and compression.  Compression modulus is about 2% greater than tensile modulus.'}","{'metric_value': '117', 'metric_unit': 'MPa', 'comment': 'AA; Typical'}","{'metric_value': '241', 'metric_unit': 'MPa', 'comment': 'AA; Typical'}","{'metric_value': '117', 'metric_unit': 'MPa', 'comment': 'completely reversed stress; RR Moore machine/specimen'}","{'metric_value': '0.900', 'metric_unit': 'J/g-°C', 'comment': ''}","[{'value': '24.0 µm/m-°C', 'start_temp': '20.0 °C', 'end_temp': '100 °C'}]","[['Aluminum, Al', '94.8 - 96.8 %', '94.8 - 96.8 %', 'As remainder'], ['Chromium, Cr', '0.15 - 0.35 %', '0.15 - 0.35 %', ''], ['Copper, Cu', '<= 0.05 %', '<= 0.05 %', ''], ['Magnesium, Mg', '3.1 - 3.9 %', '3.1 - 3.9 %', ''], ['Manganese, Mn', '<= 0.01 %', '<= 0.01 %', ''], ['Other, each', '<= 0.05 %', '<= 0.05 %', ''], ['Other, total', '<= 0.15 %', '<= 0.15 %', ''], ['Si+Fe', '<= 0.45 %', '<= 0.45 %', ''], ['Titanium, Ti', '<= 0.05 %', '<= 0.05 %', ''], ['Zinc, Zn', '<= 0.20 %', '<= 0.20 %', '']]"
Aluminum 2024-T851,"{'metric_value': '2.78', 'metric_unit': 'g/cc', 'comment': 'AA; Typical'}","{'metric_value': '72.4', 'metric_unit': 'GPa', 'comment': 'Estimated from other heat treatments.'}","{'metric_value': '400', 'metric_unit': 'MPa', 'comment': ''}","{'metric_value': '455', 'metric_unit': 'MPa', 'comment': ''}","{'metric_value': '117', 'metric_unit': 'MPa', 'comment': 'completely reversed; R. R. Moore Machine and specimen.'}","{'metric_value': '0.875', 'metric_unit': 'J/g-°C', 'comment': ''}","[{'value': '23.2 µm/m-°C', 'start_temp': '20.0 °C', 'end_temp': '100 °C'}]","[['Aluminum, Al', '90.7 - 94.7 %', '90.7 - 94.7 %', 'As remainder'], ['Chromium, Cr', '<= 0.10 %', '<= 0.10 %', ''], ['Copper, Cu', '3.8 - 4.9 %', '3.8 - 4.9 %', ''], ['Iron, Fe', '<= 0.50 %', '<= 0.50 %', ''], ['Magnesium, Mg', '1.2 - 1.8 %', '1.2 - 1.8 %', ''], ['Manganese, Mn', '0.30 - 0.90 %', '0.30 - 0.90 %', ''], ['Other, each', '<= 0.05 %', '<= 0.05 %', ''], ['Other, total', '<= 0.15 %', '<= 0.15 %', ''], ['Silicon, Si', '<= 0.50 %', '<= 0.50 %', ''], ['Titanium, Ti', '<= 0.15 %', '<= 0.15 %', ''], ['Zinc, Zn', '<= 0.25 %', '<= 0.25 %', '']]"
Aluminum 6351-T6; 6351-T651,"{'metric_value': '2.71', 'metric_unit': 'g/cc', 'comment': 'AA; Typical'}","{'metric_value': '68.9', 'metric_unit': 'GPa', 'comment': 'AA; Typical; Average of tension and compression.  Compression modulus is about 2% greater than tensile modulus.'}","{'metric_value': '283', 'metric_unit': 'MPa', 'comment': 'AA; Typical'}","{'metric_value': '310', 'metric_unit': 'MPa', 'comment': 'AA; Typical'}","{'metric_value': '89.6', 'metric_unit': 'MPa', 'comment': 'completely reversed stress; RR Moore machine/specimen'}","{'metric_value': '0.890', 'metric_unit': 'J/g-°C', 'comment': 'Estimated from trends in similar Al alloys.'}","[{'value': '23.4 µm/m-°C', 'start_temp': '20.0 °C', 'end_temp': '100 °C'}]","[['Aluminum, Al', '95.9 - 98.5 %', '95.9 - 98.5 %', 'As remainder'], ['Copper, Cu', '<= 0.10 %', '<= 0.10 %', ''], ['Iron, Fe', '<= 0.50 %', '<= 0.50 %', ''], ['Magnesium, Mg', '0.40 - 0.80 %', '0.40 - 0.80 %', ''], ['Manganese, Mn', '0.40 - 0.80 %', '0.40 - 0.80 %', ''], ['Other, each', '<= 0.05 %', '<= 0.05 %', ''], ['Other, total', '<= 0.15 %', '<= 0.15 %', ''], ['Silicon, Si', '0.70 - 1.3 %', '0.70 - 1.3 %', ''], ['Titanium, Ti', '<= 0.20 %', '<= 0.20 %', ''], ['Zinc, Zn', '<= 0.20 %', '<= 0.20 %', '']]"
Aluminum 2219-O,"{'metric_value': '2.84', 'metric_unit': 'g/cc', 'comment': 'AA; Typical'}","{'metric_value': '73.1', 'metric_unit': 'GPa', 'comment': 'AA; Typical; Average of tension and compression.  Compression modulus is about 2% greater than tensile modulus.'}","{'metric_value': '75.8', 'metric_unit': 'MPa', 'comment': 'AA; Typical'}","{'metric_value': '172', 'metric_unit': 'MPa', 'comment': 'AA; Typical'}",,"{'metric_value': '0.864', 'metric_unit': 'J/g-°C', 'comment': ''}","[{'value': '22.5 µm/m-°C', 'start_temp': '20.0 °C', 'end_temp': '100 °C'}]","[['Aluminum, Al', '91.5 - 93.8 %', '91.5 - 93.8 %', 'As remainder'], ['Copper, Cu', '5.8 - 6.8 %', '5.8 - 6.8 %', ''], ['Iron, Fe', '<= 0.30 %', '<= 0.30 %', ''], ['Magnesium, Mg', '<= 0.02 %', '<= 0.02 %', ''], ['Manganese, Mn', '0.20 - 0.40 %', '0.20 - 0.40 %', ''], ['Other, each', '<= 0.05 %', '<= 0.05 %', ''], ['Other, total', '<= 0.15 %', '<= 0.15 %', ''], ['Silicon, Si', '<= 0.20 %', '<= 0.20 %', ''], ['Titanium, Ti', '0.02 - 0.10 %', '0.02 - 0.10 %', ''], ['Vanadium, V', '0.05 - 0.15 %', '0.05 - 0.15 %', ''], ['Zinc, Zn', '<= 0.10 %', '<= 0.10 %', ''], ['Zirconium, Zr', '0.10 - 0.25 %', '0.10 - 0.25 %', '']]"
"Aluminum 332.0-T5, Permanent Mold Cast","{'metric_value': '2.76', 'metric_unit': 'g/cc', 'comment': 'AA; Typical'}","{'metric_value': '73.0', 'metric_unit': 'GPa', 'comment': 'Estimated from 360.0'}","{'metric_value': '193', 'metric_unit': 'MPa', 'comment': ''}","{'metric_value': '214', 'metric_unit': 'MPa', 'comment': 'AA'}",,"{'metric_value': '0.963', 'metric_unit': 'J/g-°C', 'comment': 'Typical for cast aluminum'}","[{'value': '20.7 µm/m-°C', 'start_temp': '20.0 °C', 'end_temp': '100 °C'}]","[['Aluminum, Al', '80.1 - 88.7 %', '80.1 - 88.7 %', 'As remainder'], ['Copper, Cu', '2.0 - 4.0 %', '2.0 - 4.0 %', ''], ['Iron, Fe', '<= 1.2 %', '<= 1.2 %', ''], ['Magnesium, Mg', '0.50 - 1.5 %', '0.50 - 1.5 %', ''], ['Manganese, Mn', '<= 0.50 %', '<= 0.50 %', ''], ['Nickel, Ni', '<= 0.50 %', '<= 0.50 %', ''], ['Other, total', '<= 0.50 %', '<= 0.50 %', ''], ['Silicon, Si', '8.8 - 10.5 %', '8.8 - 10.5 %', ''], ['Titanium, Ti', '<= 0.25 %', '<= 0.25 %', ''], ['Zinc, Zn', '<= 1.0 %', '<= 1.0 %', '']]"
Aluminum 6070-O,"{'metric_value': '2.71', 'metric_unit': 'g/cc', 'comment': 'AA; Typical'}","{'metric_value': '69.0', 'metric_unit': 'GPa', 'comment': 'Average of Tension and Compression.  In Al alloys, the compressive modulus is typically 2% greater than the tensile modulus'}","{'metric_value': '70.0', 'metric_unit': 'MPa', 'comment': ''}","{'metric_value': '145', 'metric_unit': 'MPa', 'comment': ''}","{'metric_value': '60.0', 'metric_unit': 'MPa', 'comment': ''}","{'metric_value': '0.891', 'metric_unit': 'J/g-°C', 'comment': ''}","[{'value': '23.2 µm/m-°C', 'start_temp': '20.0 °C', 'end_temp': '100 °C'}]","[['Aluminum, Al', '94.5 - 98 %', '94.5 - 98 %', 'As remainder'], ['Chromium, Cr', '<= 0.10 %', '<= 0.10 %', ''], ['Copper, Cu', '0.15 - 0.40 %', '0.15 - 0.40 %', ''], ['Iron, Fe', '<= 0.50 %', '<= 0.50 %', ''], ['Magnesium, Mg', '0.50 - 1.2 %', '0.50 - 1.2 %', ''], ['Manganese, Mn', '0.40 - 1.0 %', '0.40 - 1.0 %', ''], ['Other, each', '<= 0.05 %', '<= 0.05 %', ''], ['Other, total', '<= 0.15 %', '<= 0.15 %', ''], ['Silicon, Si', '1.0 - 1.7 %', '1.0 - 1.7 %', ''], ['Titanium, Ti', '<= 0.15 %', '<= 0.15 %', ''], ['Zinc, Zn', '<= 0.25 %', '<= 0.25 %', '']]"
Alpase K100-S™ Aluminum Plate,"{'metric_value': '2.66', 'metric_unit': 'g/cc', 'comment': ''}","{'metric_value': '71.0', 'metric_unit': 'GPa', 'comment': ''}","{'metric_value': '124', 'metric_unit': 'MPa', 'comment': 'Typical'}","{'metric_value': '283', 'metric_unit': 'MPa', 'comment': 'Typical'}",,,"[{'value': '23.8 µm/m-°C', 'start_temp': '20.0 °C', 'end_temp': '100 °C'}]","[['Aluminum, Al', '94 %', '94 %', 'as balance'], ['Copper, Cu', '0.10 - 0.20 %', '0.10 - 0.20 %', ''], ['Iron, Fe', '0.10 - 0.40 %', '0.10 - 0.40 %', ''], ['Magnesium, Mg', '4.0 - 4.9 %', '4.0 - 4.9 %', ''], ['Manganese, Mn', '0.40 - 1.0 %', '0.40 - 1.0 %', ''], ['Silicon, Si', '0.00 - 0.40 %', '0.00 - 0.40 %', ''], ['Zinc, Zn', '0.00 - 0.25 %', '0.00 - 0.25 %', '']]"
"Aluminum 6069-T6, Hot Impact Extruded Cylinder, Minimum Tensile Values","{'metric_value': '2.72', 'metric_unit': 'g/cc', 'comment': ''}",,"{'metric_value': '338', 'metric_unit': 'MPa', 'comment': ''}","{'metric_value': '400', 'metric_unit': 'MPa', 'comment': ''}","{'metric_value': '210', 'metric_unit': 'MPa', 'comment': 'R = -1, f = 1 Hz'}",,"[{'value': '23.6 µm/m-°C', 'start_temp': '20.0 °C', 'end_temp': '100 °C'}]","[['Aluminum, Al', '94.8 - 97.5 %', '94.8 - 97.5 %', 'As remainder'], ['Chromium, Cr', '0.05 - 0.30 %', '0.05 - 0.30 %', ''], ['Copper, Cu', '0.55 - 1.0 %', '0.55 - 1.0 %', ''], ['Iron, Fe', '<= 0.40 %', '<= 0.40 %', ''], ['Magnesium, Mg', '1.2 - 1.6 %', '1.2 - 1.6 %', ''], ['Manganese, Mn', '<= 0.05 %', '<= 0.05 %', ''], ['Other, each', '<= 0.05 %', '<= 0.05 %', ''], ['Other, total', '<= 0.15 %', '<= 0.15 %', ''], ['Silicon, Si', '0.60 - 1.2 %', '0.60 - 1.2 %', ''], ['Strontium, Sr', '<= 0.05 %', '<= 0.05 %', ''], ['Titanium, Ti', '<= 0.10 %', '<= 0.10 %', ''], ['Vanadium, V', '0.10 - 0.30 %', '0.10 - 0.30 %', ''], ['Zinc, Zn', '<= 0.05 %', '<= 0.05 %', '']]"
Alpase K100™ Aluminum Plate,"{'metric_value': '2.80', 'metric_unit': 'g/cc', 'comment': ''}","{'metric_value': '71.7', 'metric_unit': 'GPa', 'comment': ''}","{'metric_value': '83.0', 'metric_unit': 'MPa', 'comment': 'Typical'}","{'metric_value': '165', 'metric_unit': 'MPa', 'comment': 'Typical'}",,,"[{'value': '23.6 µm/m-°C', 'start_temp': '20.0 °C', 'end_temp': '100 °C'}]","[['Aluminum, Al', '93 %', '93 %', 'as balance'], ['Copper, Cu', '1.0 - 1.4 %', '1.0 - 1.4 %', ''], ['Iron, Fe', '0.50 - 1.0 %', '0.50 - 1.0 %', ''], ['Magnesium, Mg', '0.90 - 1.5 %', '0.90 - 1.5 %', ''], ['Manganese, Mn', '0.30 - 0.50 %', '0.30 - 0.50 %', ''], ['Silicon, Si', '0.050 - 1.0 %', '0.050 - 1.0 %', ''], ['Zinc, Zn', '2.5 - 4.0 %', '2.5 - 4.0 %', '']]"
Aluminum 2024-T81,"{'metric_value': '2.78', 'metric_unit': 'g/cc', 'comment': 'AA; Typical'}","{'metric_value': '72.4', 'metric_unit': 'GPa', 'comment': 'Average of Tension and Compression.  In Al alloys, the compressive modulus is typically 2% greater than the tensile modulus'}","{'metric_value': '450', 'metric_unit': 'MPa', 'comment': ''}","{'metric_value': '485', 'metric_unit': 'MPa', 'comment': ''}","{'metric_value': '125', 'metric_unit': 'MPa', 'comment': ''}","{'metric_value': '0.875', 'metric_unit': 'J/g-°C', 'comment': ''}","[{'value': '23.2 µm/m-°C', 'start_temp': '20.0 °C', 'end_temp': '100 °C'}]","[['Aluminum, Al', '90.7 - 94.7 %', '90.7 - 94.7 %', 'As remainder'], ['Chromium, Cr', '<= 0.10 %', '<= 0.10 %', ''], ['Copper, Cu', '3.8 - 4.9 %', '3.8 - 4.9 %', ''], ['Iron, Fe', '<= 0.50 %', '<= 0.50 %', ''], ['Magnesium, Mg', '1.2 - 1.8 %', '1.2 - 1.8 %', ''], ['Manganese, Mn', '0.30 - 0.90 %', '0.30 - 0.90 %', ''], ['Other, each', '<= 0.05 %', '<= 0.05 %', ''], ['Other, total', '<= 0.15 %', '<= 0.15 %', ''], ['Silicon, Si', '<= 0.50 %', '<= 0.50 %', ''], ['Titanium, Ti', '<= 0.15 %', '<= 0.15 %', ''], ['Zinc, Zn', '<= 0.25 %', '<= 0.25 %', '']]"
Aluminum 6351-T54,"{'metric_value': '2.71', 'metric_unit': 'g/cc', 'comment': 'AA; Typical'}","{'metric_value': '69.0', 'metric_unit': 'GPa', 'comment': 'Average of Tension and Compression.  In Al alloys, the compressive modulus is typically 2% greater than the tensile modulus'}","{'metric_value': '140', 'metric_unit': 'MPa', 'comment': ''}","{'metric_value': '210', 'metric_unit': 'MPa', 'comment': ''}",,"{'metric_value': '0.890', 'metric_unit': 'J/g-°C', 'comment': 'Estimated from trends in similar Al alloys.'}","[{'value': '23.4 µm/m-°C', 'start_temp': '20.0 °C', 'end_temp': '100 °C'}]","[['Aluminum, Al', '95.9 - 98.5 %', '95.9 - 98.5 %', 'As remainder'], ['Copper, Cu', '<= 0.10 %', '<= 0.10 %', ''], ['Iron, Fe', '<= 0.50 %', '<= 0.50 %', ''], ['Magnesium, Mg', '0.40 - 0.80 %', '0.40 - 0.80 %', ''], ['Manganese, Mn', '0.40 - 0.80 %', '0.40 - 0.80 %', ''], ['Other, each', '<= 0.05 %', '<= 0.05 %', ''], ['Other, total', '<= 0.15 %', '<= 0.15 %', ''], ['Silicon, Si', '0.70 - 1.3 %', '0.70 - 1.3 %', ''], ['Titanium, Ti', '<= 0.20 %', '<= 0.20 %', ''], ['Zinc, Zn', '<= 0.20 %', '<= 0.20 %', '']]"
Aluminum 2219-T31,"{'metric_value': '2.84', 'metric_unit': 'g/cc', 'comment': 'AA; Typical'}","{'metric_value': '73.1', 'metric_unit': 'GPa', 'comment': 'AA; Typical; Average of tension and compression.  Compression modulus is about 2% greater than tensile modulus.'}","{'metric_value': '248', 'metric_unit': 'MPa', 'comment': 'AA; Typical'}","{'metric_value': '359', 'metric_unit': 'MPa', 'comment': 'AA; Typical'}",,"{'metric_value': '0.864', 'metric_unit': 'J/g-°C', 'comment': ''}","[{'value': '22.5 µm/m-°C', 'start_temp': '20.0 °C', 'end_temp': '100 °C'}]","[['Aluminum, Al', '91.5 - 93.8 %', '91.5 - 93.8 %', 'As remainder'], ['Copper, Cu', '5.8 - 6.8 %', '5.8 - 6.8 %', ''], ['Iron, Fe', '<= 0.30 %', '<= 0.30 %', ''], ['Magnesium, Mg', '<= 0.02 %', '<= 0.02 %', ''], ['Manganese, Mn', '0.20 - 0.40 %', '0.20 - 0.40 %', ''], ['Other, each', '<= 0.05 %', '<= 0.05 %', ''], ['Other, total', '<= 0.15 %', '<= 0.15 %', ''], ['Silicon, Si', '<= 0.20 %', '<= 0.20 %', ''], ['Titanium, Ti', '0.02 - 0.10 %', '0.02 - 0.10 %', ''], ['Vanadium, V', '0.05 - 0.15 %', '0.05 - 0.15 %', ''], ['Zinc, Zn', '<= 0.10 %', '<= 0.10 %', ''], ['Zirconium, Zr', '0.10 - 0.25 %', '0.10 - 0.25 %', '']]"
"Aluminum 333.0-F, Permanent Mold Cast","{'metric_value': '2.77', 'metric_unit': 'g/cc', 'comment': 'AA; Typical'}","{'metric_value': '73.0', 'metric_unit': 'GPa', 'comment': 'Estimated from 360.0'}",,"{'metric_value': '193', 'metric_unit': 'MPa', 'comment': 'AA'}",,"{'metric_value': '0.963', 'metric_unit': 'J/g-°C', 'comment': 'Typical for cast aluminum'}","[{'value': '20.5 µm/m-°C', 'start_temp': '20.0 °C', 'end_temp': '100 °C'}]","[['Aluminum, Al', '81.8 - 89 %', '81.8 - 89 %', 'As remainder'], ['Copper, Cu', '3.0 - 4.0 %', '3.0 - 4.0 %', ''], ['Iron, Fe', '<= 1.0 %', '<= 1.0 %', ''], ['Magnesium, Mg', '0.05 - 0.50 %', '0.05 - 0.50 %', ''], ['Manganese, Mn', '<= 0.50 %', '<= 0.50 %', ''], ['Nickel, Ni', '<= 0.50 %', '<= 0.50 %', ''], ['Other, total', '<= 0.50 %', '<= 0.50 %', ''], ['Silicon, Si', '8.0 - 10 %', '8.0 - 10 %', ''], ['Titanium, Ti', '<= 0.25 %', '<= 0.25 %', ''], ['Zinc, Zn', '<= 1.0 %', '<= 1.0 %', '']]"
Aluminum 5154-O,"{'metric_value': '2.66', 'metric_unit': 'g/cc', 'comment': 'AA; Typical'}","{'metric_value': '70.3', 'metric_unit': 'GPa', 'comment': 'AA; Typical; Average of tension and compression.  Compression modulus is about 2% greater than tensile modulus.'}","{'metric_value': '117', 'metric_unit': 'MPa', 'comment': 'AA; Typical'}","{'metric_value': '241', 'metric_unit': 'MPa', 'comment': 'AA; Typical'}","{'metric_value': '117', 'metric_unit': 'MPa', 'comment': 'completely reversed stress; RR Moore machine/specimen'}","{'metric_value': '0.900', 'metric_unit': 'J/g-°C', 'comment': ''}","[{'value': '23.9 µm/m-°C', 'start_temp': '20.0 °C', 'end_temp': '100 °C'}]","[['Aluminum, Al', '94.3 - 96.8 %', '94.3 - 96.8 %', 'As remainder'], ['Beryllium, Be', '<= 0.0008 %', '<= 0.0008 %', 'welding electrode and filler wire only'], ['Chromium, Cr', '0.15 - 0.35 %', '0.15 - 0.35 %', ''], ['Copper, Cu', '<= 0.10 %', '<= 0.10 %', ''], ['Iron, Fe', '<= 0.40 %', '<= 0.40 %', ''], ['Magnesium, Mg', '3.1 - 3.9 %', '3.1 - 3.9 %', ''], ['Manganese, Mn', '<= 0.10 %', '<= 0.10 %', ''], ['Other, each', '<= 0.05 %', '<= 0.05 %', ''], ['Other, total', '<= 0.15 %', '<= 0.15 %', ''], ['Silicon, Si', '<= 0.25 %', '<= 0.25 %', ''], ['Titanium, Ti', '<= 0.20 %', '<= 0.20 %', ''], ['Zinc, Zn', '<= 0.20 %', '<= 0.20 %', '']]"
"Aluminum 512.0-F, Sand Cast","{'metric_value': '2.65', 'metric_unit': 'g/cc', 'comment': 'AA; Typical'}","{'metric_value': '71.0', 'metric_unit': 'GPa', 'comment': 'Estimated'}","{'metric_value': '68.9', 'metric_unit': 'MPa', 'comment': 'AA'}","{'metric_value': '117', 'metric_unit': 'MPa', 'comment': 'AA'}",,"{'metric_value': '0.963', 'metric_unit': 'J/g-°C', 'comment': 'Typical for cast aluminum'}","[{'value': '22.9 µm/m-°C', 'start_temp': '20.0 °C', 'end_temp': '100 °C'}]","[['Aluminum, Al', '90.9 - 95.1 %', '90.9 - 95.1 %', 'As remainder'], ['Chromium, Cr', '<= 0.25 %', '<= 0.25 %', ''], ['Copper, Cu', '<= 0.35 %', '<= 0.35 %', ''], ['Iron, Fe', '<= 0.60 %', '<= 0.60 %', ''], ['Magnesium, Mg', '3.5 - 4.5 %', '3.5 - 4.5 %', ''], ['Manganese, Mn', '<= 0.80 %', '<= 0.80 %', ''], ['Other, each', '<= 0.05 %', '<= 0.05 %', ''], ['Other, total', '<= 0.15 %', '<= 0.15 %', ''], ['Silicon, Si', '1.4 - 2.2 %', '1.4 - 2.2 %', ''], ['Titanium, Ti', '<= 0.25 %', '<= 0.25 %', '']]"
Aluminum 5254-H38,"{'metric_value': '2.66', 'metric_unit': 'g/cc', 'comment': 'AA; Typical'}","{'metric_value': '70.3', 'metric_unit': 'GPa', 'comment': 'AA; Typical; Average of tension and compression.  Compression modulus is about 2% greater than tensile modulus.'}","{'metric_value': '269', 'metric_unit': 'MPa', 'comment': 'AA; Typical'}","{'metric_value': '331', 'metric_unit': 'MPa', 'comment': 'AA; Typical'}","{'metric_value': '145', 'metric_unit': 'MPa', 'comment': 'completely reversed stress; RR Moore machine/specimen'}","{'metric_value': '0.900', 'metric_unit': 'J/g-°C', 'comment': ''}","[{'value': '24.0 µm/m-°C', 'start_temp': '20.0 °C', 'end_temp': '100 °C'}]","[['Aluminum, Al', '94.8 - 96.8 %', '94.8 - 96.8 %', 'As remainder'], ['Chromium, Cr', '0.15 - 0.35 %', '0.15 - 0.35 %', ''], ['Copper, Cu', '<= 0.05 %', '<= 0.05 %', ''], ['Magnesium, Mg', '3.1 - 3.9 %', '3.1 - 3.9 %', ''], ['Manganese, Mn', '<= 0.01 %', '<= 0.01 %', ''], ['Other, each', '<= 0.05 %', '<= 0.05 %', ''], ['Other, total', '<= 0.15 %', '<= 0.15 %', ''], ['Si+Fe', '<= 0.45 %', '<= 0.45 %', ''], ['Titanium, Ti', '<= 0.05 %', '<= 0.05 %', ''], ['Zinc, Zn', '<= 0.20 %', '<= 0.20 %', '']]"
7020-T652 Aluminum,"{'metric_value': '2.78', 'metric_unit': 'g/cc', 'comment': ''}",,"{'metric_value': '275', 'metric_unit': 'MPa', 'comment': '0.2% offset'}","{'metric_value': '340', 'metric_unit': 'MPa', 'comment': ''}",,"{'metric_value': '0.875', 'metric_unit': 'J/g-°C@Temperature 0.000 - 100 °C', 'comment': ''}","[{'value': '23.1 µm/m-°C', 'start_temp': '20.0 °C', 'end_temp': '100 °C'}]","[['Aluminum, Al', '91.2 - 94.7 %', '91.2 - 94.7 %', 'As remainder'], ['Chromium, Cr', '0.10 - 0.35 %', '0.10 - 0.35 %', ''], ['Copper, Cu', '<= 0.20 %', '<= 0.20 %', ''], ['Iron, Fe', '<= 0.40 %', '<= 0.40 %', ''], ['Magnesium, Mg', '1.0 - 1.4 %', '1.0 - 1.4 %', ''], ['Manganese, Mn', '0.050 - 0.50 %', '0.050 - 0.50 %', ''], ['Other, each', '<= 0.050 %', '<= 0.050 %', ''], ['Other, total', '<= 0.15 %', '<= 0.15 %', ''], ['Silicon, Si', '<= 0.35 %', '<= 0.35 %', ''], ['Zinc, Zn', '4.0 - 5.0 %', '4.0 - 5.0 %', ''], ['Zirconium, Zr', '0.080 - 0.20 %', '0.080 - 0.20 %', ''], ['Zr+Ti', '0.080 - 0.25 %', '0.080 - 0.25 %', '']]"
Aluminum 1235-H19 Foil,"{'metric_value': '2.705', 'metric_unit': 'g/cc', 'comment': 'AA; Typical'}","{'metric_value': '69.0', 'metric_unit': 'GPa', 'comment': 'Compressive modulus in is typically about 2% higher for Al alloys'}","{'metric_value': '145', 'metric_unit': 'MPa', 'comment': ''}","{'metric_value': '165', 'metric_unit': 'MPa', 'comment': ''}",,"{'metric_value': '0.900', 'metric_unit': 'J/g-°C', 'comment': ''}","[{'value': '23.6 µm/m-°C', 'start_temp': '20.0 °C', 'end_temp': '100 °C'}]","[['Aluminum, Al', '>= 99.35 %', '>= 99.35 %', 'Specified'], ['Copper, Cu', '<= 0.05 %', '<= 0.05 %', ''], ['Magnesium, Mg', '<= 0.05 %', '<= 0.05 %', ''], ['Manganese, Mn', '<= 0.05 %', '<= 0.05 %', ''], ['Other, each', '<= 0.03 %', '<= 0.03 %', ''], ['Si+Fe', '<= 0.65 %', '<= 0.65 %', ''], ['Titanium, Ti', '<= 0.06 %', '<= 0.06 %', ''], ['Vanadium, V', '<= 0.05 %', '<= 0.05 %', ''], ['Zinc, Zn', '<= 0.10 %', '<= 0.10 %', '']]"
Alcoa 7055-T7751 Aluminum Plate,"{'metric_value': '2.86', 'metric_unit': 'g/cc', 'comment': ''}",,"{'metric_value': '614', 'metric_unit': 'MPa', 'comment': 'LT Direction'}","{'metric_value': '627', 'metric_unit': 'MPa', 'comment': 'LT Direction'}",,,,"[['Aluminum, Al', '85.9 - 88.5 %', '85.9 - 88.5 %', 'As remainder'], ['Chromium, Cr', '<= 0.04 %', '<= 0.04 %', ''], ['Copper, Cu', '2.0 - 2.6 %', '2.0 - 2.6 %', ''], ['Iron, Fe', '<= 0.15 %', '<= 0.15 %', ''], ['Magnesium, Mg', '1.8 - 2.3 %', '1.8 - 2.3 %', ''], ['Manganese, Mn', '<= 0.05 %', '<= 0.05 %', ''], ['Other, each', '<= 0.05 %', '<= 0.05 %', ''], ['Other, total', '<= 0.15 %', '<= 0.15 %', ''], ['Silicon, Si', '<= 0.10 %', '<= 0.10 %', ''], ['Titanium, Ti', '<= 0.06 %', '<= 0.06 %', ''], ['Zinc, Zn', '7.6 - 8.4 %', '7.6 - 8.4 %', ''], ['Zirconium, Zr', '0.08 - 0.25 %', '0.08 - 0.25 %', '']]"
Traid Villarroya TVH® TV 2011-T3 (AA 2011) Aluminum alloy,"{'metric_value': '2.83', 'metric_unit': 'g/cc', 'comment': ''}","{'metric_value': '70.0', 'metric_unit': 'GPa', 'comment': ''}","{'metric_value': '240', 'metric_unit': 'MPa', 'comment': 'Rp 0.2'}",,,,,"[['Aluminum, Al', '91.6 - 94.6 %', '91.6 - 94.6 %', 'As Remainder'], ['Bismuth, Bi', '0.20 - 0.60 %', '0.20 - 0.60 %', ''], ['Copper, Cu', '5.0 - 6.0 %', '5.0 - 6.0 %', ''], ['Iron, Fe', '<= 0.70 %', '<= 0.70 %', ''], ['Lead, Pb', '0.20 - 0.40 %', '0.20 - 0.40 %', ''], ['Silicon, Si', '<= 0.40 %', '<= 0.40 %', ''], ['Zinc, Zn', '<= 0.30 %', '<= 0.30 %', '']]"
Aluminum 5182-H19,"{'metric_value': '2.65', 'metric_unit': 'g/cc', 'comment': 'AA; Typical'}","{'metric_value': '69.6', 'metric_unit': 'GPa', 'comment': ''}","{'metric_value': '395', 'metric_unit': 'MPa', 'comment': ''}","{'metric_value': '420', 'metric_unit': 'MPa', 'comment': ''}",,"{'metric_value': '0.904', 'metric_unit': 'J/g-°C', 'comment': ''}","[{'value': '24.1 µm/m-°C', 'start_temp': '20.0 °C', 'end_temp': '100 °C'}]","[['Aluminum, Al', '93.2 - 95.8 %', '93.2 - 95.8 %', 'As remainder'], ['Chromium, Cr', '<= 0.10 %', '<= 0.10 %', ''], ['Copper, Cu', '<= 0.15 %', '<= 0.15 %', ''], ['Iron, Fe', '<= 0.35 %', '<= 0.35 %', ''], ['Magnesium, Mg', '4.0 - 5.0 %', '4.0 - 5.0 %', ''], ['Manganese, Mn', '0.20 - 0.50 %', '0.20 - 0.50 %', ''], ['Other, each', '<= 0.05 %', '<= 0.05 %', ''], ['Other, total', '<= 0.15 %', '<= 0.15 %', ''], ['Silicon, Si', '<= 0.20 %', '<= 0.20 %', ''], ['Titanium, Ti', '<= 0.10 %', '<= 0.10 %', ''], ['Zinc, Zn', '<= 0.25 %', '<= 0.25 %', '']]"
