Repository: RealSteel183/FYP

# FYP
Accelerating novel Materials search for Space applications using AI techniques

File: extracted_Al_properties.csv (part 8 of 18)
Alloy Name,Density,Young's Modulus,Yield Strength,Tensile Strength,Fatigue Strength,Specific Heat,Coefficient of Thermal Expansion,Metal Chemical Notations
Aluminum 1060-H12,"{'metric_value': '2.705', 'metric_unit': 'g/cc', 'comment': 'AA; Typical'}","{'metric_value': '68.9', 'metric_unit': 'GPa', 'comment': 'AA; Typical; Average of tension and compression.  Compression modulus is about 2% greater than tensile modulus.'}","{'metric_value': '75.8', 'metric_unit': 'MPa', 'comment': 'AA; Typical'}","{'metric_value': '82.7', 'metric_unit': 'MPa', 'comment': 'AA; Typical'}","{'metric_value': '27.6', 'metric_unit': 'MPa', 'comment': 'completely reversed stress; RR Moore machine/specimen'}","{'metric_value': '0.900', 'metric_unit': 'J/g-°C', 'comment': ''}","[{'value': '23.6 µm/m-°C', 'start_temp': '20.0 °C', 'end_temp': '100 °C'}]","[['Aluminum, Al', '>= 99.60 %', '>= 99.60 %', 'Specified'], ['Copper, Cu', '<= 0.05 %', '<= 0.05 %', ''], ['Iron, Fe', '<= 0.35 %', '<= 0.35 %', ''], ['Magnesium, Mg', '<= 0.03 %', '<= 0.03 %', ''], ['Manganese, Mn', '<= 0.03 %', '<= 0.03 %', ''], ['Other, each', '<= 0.03 %', '<= 0.03 %', ''], ['Silicon, Si', '<= 0.25 %', '<= 0.25 %', ''], ['Titanium, Ti', '<= 0.03 %', '<= 0.03 %', ''], ['Vanadium, V', '<= 0.05 %', '<= 0.05 %', ''], ['Zinc, Zn', '<= 0.05 %', '<= 0.05 %', '']]"
Aluminum 1350-H19,"{'metric_value': '2.705', 'metric_unit': 'g/cc', 'comment': 'AA; Typical'}","{'metric_value': '68.9', 'metric_unit': 'GPa', 'comment': 'AA; Typical; Average of tension and compression.  Compression modulus is about 2% greater than tensile modulus.'}","{'metric_value': '165', 'metric_unit': 'MPa', 'comment': 'AA; Typical'}","{'metric_value': '186', 'metric_unit': 'MPa', 'comment': 'AA; Typical'}","{'metric_value': '48.3', 'metric_unit': 'MPa', 'comment': 'completely reversed stress; RR Moore machine/specimen'}","{'metric_value': '0.900', 'metric_unit': 'J/g-°C', 'comment': ''}","[{'value': '23.8 µm/m-°C', 'start_temp': '20.0 °C', 'end_temp': '100 °C'}]","[['Aluminum, Al', '>= 99.50 %', '>= 99.50 %', 'Specified'], ['Boron, B', '<= 0.05 %', '<= 0.05 %', ''], ['Chromium, Cr', '<= 0.01 %', '<= 0.01 %', ''], ['Copper, Cu', '<= 0.05 %', '<= 0.05 %', ''], ['Gallium, Ga', '<= 0.03 %', '<= 0.03 %', ''], ['Iron, Fe', '<= 0.40 %', '<= 0.40 %', ''], ['Manganese, Mn', '<= 0.01 %', '<= 0.01 %', ''], ['Other, each', '<= 0.03 %', '<= 0.03 %', ''], ['Other, total', '<= 0.10 %', '<= 0.10 %', ''], ['Silicon, Si', '<= 0.10 %', '<= 0.10 %', ''], ['V+Ti', '>= 0.02 %', '>= 0.02 %', ''], ['Zinc, Zn', '<= 0.05 %', '<= 0.05 %', '']]"
Aluminum 7049-T73; 7049-T7352,"{'metric_value': '2.84', 'metric_unit': 'g/cc', 'comment': 'AA; Typical'}","{'metric_value': '71.7', 'metric_unit': 'GPa', 'comment': 'AA; Typical; Average of tension and compression.  Compression modulus is about 2% greater than tensile modulus.'}","{'metric_value': '448', 'metric_unit': 'MPa', 'comment': 'AA; Typical'}","{'metric_value': '517', 'metric_unit': 'MPa', 'comment': 'AA; Typical'}",,"{'metric_value': '0.960', 'metric_unit': 'J/g-°C', 'comment': ''}","[{'value': '23.4 µm/m-°C', 'start_temp': '20.0 °C', 'end_temp': '100 °C'}]","[['Aluminum, Al', '85.7 - 89.5 %', '85.7 - 89.5 %', 'As remainder'], ['Chromium, Cr', '0.10 - 0.22 %', '0.10 - 0.22 %', ''], ['Copper, Cu', '1.2 - 1.9 %', '1.2 - 1.9 %', ''], ['Iron, Fe', '<= 0.35 %', '<= 0.35 %', ''], ['Magnesium, Mg', '2.0 - 2.9 %', '2.0 - 2.9 %', ''], ['Manganese, Mn', '<= 0.20 %', '<= 0.20 %', ''], ['Other, each', '<= 0.05 %', '<= 0.05 %', ''], ['Other, total', '<= 0.15 %', '<= 0.15 %', ''], ['Silicon, Si', '<= 0.25 %', '<= 0.25 %', ''], ['Titanium, Ti', '<= 0.10 %', '<= 0.10 %', ''], ['Zinc, Zn', '7.2 - 8.2 %', '7.2 - 8.2 %', '']]"
"Aleris Weldural Aluminum Alloy, 400 mm Thickness","{'metric_value': '2.84', 'metric_unit': 'g/cc', 'comment': ''}","{'metric_value': '73.8', 'metric_unit': 'GPa', 'comment': ''}","{'metric_value': '305', 'metric_unit': 'MPa', 'comment': 'Typical'}","{'metric_value': '365', 'metric_unit': 'MPa', 'comment': 'Typical'}",,,"[{'value': '22.5 µm/m-°C', 'start_temp': '20.0 °C', 'end_temp': '100 °C'}]","[['Aluminum, Al', '93 %', '93 %', ''], ['Copper, Cu', '5.8 - 6.8 %', '5.8 - 6.8 %', ''], ['Iron, Fe', '<= 0.40 %', '<= 0.40 %', ''], ['Magnesium, Mg', '<= 0.10 %', '<= 0.10 %', ''], ['Manganese, Mn', '0.20 - 0.40 %', '0.20 - 0.40 %', ''], ['Other, total', '<= 0.15 %', '<= 0.15 %', ''], ['Silicon, Si', '<= 0.30 %', '<= 0.30 %', ''], ['Titanium, Ti', '0.020 - 0.10 %', '0.020 - 0.10 %', ''], ['Zinc, Zn', '<= 0.10 %', '<= 0.10 %', ''], ['Zirconium, Zr', '0.10 - 0.25 %', '0.10 - 0.25 %', '']]"
Aluminum 201.0-T6 Casting Alloy,"{'metric_value': '2.80', 'metric_unit': 'g/cc', 'comment': 'AA; Typical'}","{'metric_value': '71.0', 'metric_unit': 'GPa', 'comment': 'Compressive modulus in is typically about 2% higher for Al alloys'}","{'metric_value': '435', 'metric_unit': 'MPa', 'comment': ''}","{'metric_value': '485', 'metric_unit': 'MPa', 'comment': ''}",,"{'metric_value': '0.963', 'metric_unit': 'J/g-°C', 'comment': 'Typical for cast aluminum'}","[{'value': '34.7 µm/m-°C', 'start_temp': '20.0 °C', 'end_temp': '100 °C'}]","[['Aluminum, Al', '92 - 95.1 %', '92 - 95.1 %', 'As remainder'], ['Copper, Cu', '4.0 - 5.2 %', '4.0 - 5.2 %', ''], ['Iron, Fe', '<= 0.15 %', '<= 0.15 %', ''], ['Magnesium, Mg', '0.15 - 0.55 %', '0.15 - 0.55 %', ''], ['Manganese, Mn', '0.20 - 0.50 %', '0.20 - 0.50 %', ''], ['Other, each', '<= 0.05 %', '<= 0.05 %', ''], ['Other, total', '<= 0.10 %', '<= 0.10 %', ''], ['Silicon, Si', '<= 0.10 %', '<= 0.10 %', ''], ['Silver, Ag', '0.40 - 1.0 %', '0.40 - 1.0 %', ''], ['Titanium, Ti', '0.15 - 0.35 %', '0.15 - 0.35 %', '']]"
Aluminum 5005-H16,"{'metric_value': '2.70', 'metric_unit': 'g/cc', 'comment': 'AA; Typical'}","{'metric_value': '68.9', 'metric_unit': 'GPa', 'comment': 'AA; Typical; Average of tension and compression.  Compression modulus is about 2% greater than tensile modulus.'}","{'metric_value': '172', 'metric_unit': 'MPa', 'comment': 'AA; Typical'}","{'metric_value': '179', 'metric_unit': 'MPa', 'comment': 'AA; Typical'}",,"{'metric_value': '0.900', 'metric_unit': 'J/g-°C', 'comment': ''}","[{'value': '23.8 µm/m-°C', 'start_temp': '20.0 °C', 'end_temp': '100 °C'}]","[['Aluminum, Al', '<= 97 %', '<= 97 %', 'As remainder'], ['Chromium, Cr', '<= 0.10 %', '<= 0.10 %', ''], ['Copper, Cu', '<= 0.20 %', '<= 0.20 %', ''], ['Iron, Fe', '<= 0.70 %', '<= 0.70 %', ''], ['Magnesium, Mg', '0.50 - 1.1 %', '0.50 - 1.1 %', ''], ['Manganese, Mn', '<= 0.20 %', '<= 0.20 %', ''], ['Other, each', '<= 0.05 %', '<= 0.05 %', ''], ['Other, total', '<= 0.15 %', '<= 0.15 %', ''], ['Silicon, Si', '<= 0.30 %', '<= 0.30 %', ''], ['Zinc, Zn', '<= 0.25 %', '<= 0.25 %', '']]"
"Aluminum LM2 As Manufactured, Gravity Die Cast","{'metric_value': '2.77', 'metric_unit': 'g/cc', 'comment': 'AA 333.0'}",,,"{'metric_value': '150', 'metric_unit': 'MPa', 'comment': ''}",,,,"[['Aluminum, Al', '80.95 - 85.25 %', '80.95 - 85.25 %', 'As remainder'], ['Copper, Cu', '0.70 - 2.5 %', '0.70 - 2.5 %', ''], ['Iron, Fe', '1.0 %', '1.0 %', ''], ['Lead, Pb', '0.30 %', '0.30 %', ''], ['Magnesium, Mg', '0.30 %', '0.30 %', ''], ['Manganese, Mn', '0.50 %', '0.50 %', ''], ['Nickel, Ni', '0.50 %', '0.50 %', ''], ['Other, total', '0.050 %', '0.050 %', ''], ['Silicon, Si', '9.0 - 11.5 %', '9.0 - 11.5 %', ''], ['Tin, Sn', '0.20 %', '0.20 %', ''], ['Titanium, Ti', '0.20 %', '0.20 %', ''], ['Zinc, Zn', '2.0 %', '2.0 %', '']]"
Aluminum 6101-T6,"{'metric_value': '2.70', 'metric_unit': 'g/cc', 'comment': 'AA; Typical'}","{'metric_value': '68.9', 'metric_unit': 'GPa', 'comment': 'AA; Typical; Average of tension and compression.  Compression modulus is about 2% greater than tensile modulus.'}","{'metric_value': '193', 'metric_unit': 'MPa', 'comment': 'AA; Typical'}","{'metric_value': '221', 'metric_unit': 'MPa', 'comment': 'AA; Typical'}",,"{'metric_value': '0.895', 'metric_unit': 'J/g-°C', 'comment': ''}","[{'value': '23.5 µm/m-°C', 'start_temp': '20.0 °C', 'end_temp': '100 °C'}]","[['Aluminum, Al', '<= 97.6 %', '<= 97.6 %', 'As remainder'], ['Boron, B', '<= 0.06 %', '<= 0.06 %', ''], ['Chromium, Cr', '<= 0.03 %', '<= 0.03 %', ''], ['Copper, Cu', '<= 0.10 %', '<= 0.10 %', ''], ['Iron, Fe', '<= 0.50 %', '<= 0.50 %', ''], ['Magnesium, Mg', '0.35 - 0.80 %', '0.35 - 0.80 %', ''], ['Manganese, Mn', '<= 0.03 %', '<= 0.03 %', ''], ['Other, each', '<= 0.03 %', '<= 0.03 %', ''], ['Other, total', '<= 0.10 %', '<= 0.10 %', ''], ['Silicon, Si', '0.30 - 0.70 %', '0.30 - 0.70 %', ''], ['Zinc, Zn', '<= 0.10 %', '<= 0.10 %', '']]"
ALIMEX ACP 5080R Aluminum Cast Material,"{'metric_value': '2.66', 'metric_unit': 'g/cc', 'comment': ''}","{'metric_value': '70.0', 'metric_unit': 'GPa', 'comment': ''}","{'metric_value': '130', 'metric_unit': 'MPa', 'comment': ''}","{'metric_value': '290', 'metric_unit': 'MPa', 'comment': 'Rm'}",,,,[]
Aluminum 6205-T1,"{'metric_value': '2.71', 'metric_unit': 'g/cc', 'comment': 'AA; Typical'}","{'metric_value': '69.0', 'metric_unit': 'GPa', 'comment': 'Average of Tension and Compression.  In Al alloys, the compressive modulus is typically 2% greater than the tensile modulus.  Estimated from trends in similar Al alloys.'}","{'metric_value': '140', 'metric_unit': 'MPa', 'comment': ''}","{'metric_value': '260', 'metric_unit': 'MPa', 'comment': ''}",,"{'metric_value': '0.890', 'metric_unit': 'J/g-°C', 'comment': 'Estimated from trends in similar Al alloys.'}","[{'value': '23.0 µm/m-°C', 'start_temp': '20.0 °C', 'end_temp': '100 °C'}]","[['Aluminum, Al', '96.6 - 98.9 %', '96.6 - 98.9 %', 'As remainder'], ['Chromium, Cr', '0.05 - 0.15 %', '0.05 - 0.15 %', ''], ['Copper, Cu', '<= 0.20 %', '<= 0.20 %', ''], ['Iron, Fe', '<= 0.70 %', '<= 0.70 %', ''], ['Magnesium, Mg', '0.40 - 0.60 %', '0.40 - 0.60 %', ''], ['Manganese, Mn', '0.05 - 0.15 %', '0.05 - 0.15 %', ''], ['Other, each', '<= 0.05 %', '<= 0.05 %', ''], ['Other, total', '<= 0.15 %', '<= 0.15 %', ''], ['Silicon, Si', '0.60 - 0.90 %', '0.60 - 0.90 %', ''], ['Titanium, Ti', '<= 0.15 %', '<= 0.15 %', ''], ['Zinc, Zn', '<= 0.25 %', '<= 0.25 %', ''], ['Zirconium, Zr', '0.05 - 0.15 %', '0.05 - 0.15 %', '']]"
Alclad Aluminum 2024-T861,"{'metric_value': '2.78', 'metric_unit': 'g/cc', 'comment': 'For AA2024 (Not Alclad)'}","{'metric_value': '73.1', 'metric_unit': 'GPa', 'comment': 'AA; Typical; Average of tension and compression.  Compression modulus is about 2% greater than tensile modulus.'}","{'metric_value': '455', 'metric_unit': 'MPa', 'comment': 'AA; Typical'}","{'metric_value': '483', 'metric_unit': 'MPa', 'comment': 'AA; Typical'}",,"{'metric_value': '0.875', 'metric_unit': 'J/g-°C', 'comment': ''}","[{'value': '22.9 µm/m-°C', 'start_temp': '20.0 °C', 'end_temp': '100 °C'}]","[['Aluminum, Al', '90.7 - 94.7 %', '90.7 - 94.7 %', 'As remainder'], ['Chromium, Cr', '<= 0.10 %', '<= 0.10 %', ''], ['Copper, Cu', '3.8 - 4.9 %', '3.8 - 4.9 %', ''], ['Iron, Fe', '<= 0.50 %', '<= 0.50 %', ''], ['Magnesium, Mg', '1.2 - 1.8 %', '1.2 - 1.8 %', ''], ['Manganese, Mn', '0.30 - 0.90 %', '0.30 - 0.90 %', ''], ['Other, each', '<= 0.05 %', '<= 0.05 %', ''], ['Other, total', '<= 0.15 %', '<= 0.15 %', ''], ['Silicon, Si', '<= 0.50 %', '<= 0.50 %', ''], ['Titanium, Ti', '<= 0.15 %', '<= 0.15 %', ''], ['Zinc, Zn', '<= 0.25 %', '<= 0.25 %', '']]"
"Aluminum 295.0-T4, Sand Cast","{'metric_value': '2.81', 'metric_unit': 'g/cc', 'comment': ''}","{'metric_value': '70.0', 'metric_unit': 'GPa', 'comment': 'Compressive modulus in is typically about 2% higher for Al alloys'}","{'metric_value': '89.6', 'metric_unit': 'MPa', 'comment': 'AA'}","{'metric_value': '200', 'metric_unit': 'MPa', 'comment': 'AA'}","{'metric_value': '48.0', 'metric_unit': 'MPa', 'comment': 'Notch Status unknown, R.R. Moore Test'}","{'metric_value': '0.963', 'metric_unit': 'J/g-°C', 'comment': ''}","[{'value': '22.9 µm/m-°C', 'start_temp': '20.0 °C', 'end_temp': '100 °C'}]","[['Aluminum, Al', '91.3 - 95.3 %', '91.3 - 95.3 %', 'As remainder'], ['Copper, Cu', '4.0 - 5.0 %', '4.0 - 5.0 %', ''], ['Iron, Fe', '<= 1.0 %', '<= 1.0 %', ''], ['Magnesium, Mg', '<= 0.03 %', '<= 0.03 %', ''], ['Manganese, Mn', '<= 0.35 %', '<= 0.35 %', ''], ['Other, each', '<= 0.05 %', '<= 0.05 %', ''], ['Other, total', '<= 0.15 %', '<= 0.15 %', ''], ['Silicon, Si', '0.70 - 1.5 %', '0.70 - 1.5 %', ''], ['Titanium, Ti', '<= 0.25 %', '<= 0.25 %', ''], ['Zinc, Zn', '<= 0.35 %', '<= 0.35 %', '']]"
Aluminum 2219-T6,"{'metric_value': '2.84', 'metric_unit': 'g/cc', 'comment': 'AA; Typical'}",,"{'metric_value': '240', 'metric_unit': 'MPa', 'comment': 'Hand forgings; Short transverse axis'}","{'metric_value': '365', 'metric_unit': 'MPa', 'comment': 'Hand forgings; Short transverse axis'}",,,"[{'value': '22.5 µm/m-°C', 'start_temp': '20.0 °C', 'end_temp': '100 °C'}]","[['Aluminum, Al', '91.5 - 93.8 %', '91.5 - 93.8 %', 'As remainder'], ['Copper, Cu', '5.8 - 6.8 %', '5.8 - 6.8 %', ''], ['Iron, Fe', '<= 0.30 %', '<= 0.30 %', ''], ['Magnesium, Mg', '<= 0.02 %', '<= 0.02 %', ''], ['Manganese, Mn', '0.20 - 0.40 %', '0.20 - 0.40 %', ''], ['Other, each', '<= 0.05 %', '<= 0.05 %', ''], ['Other, total', '<= 0.15 %', '<= 0.15 %', ''], ['Silicon, Si', '<= 0.20 %', '<= 0.20 %', ''], ['Titanium, Ti', '0.02 - 0.10 %', '0.02 - 0.10 %', ''], ['Vanadium, V', '0.05 - 0.15 %', '0.05 - 0.15 %', ''], ['Zinc, Zn', '<= 0.10 %', '<= 0.10 %', ''], ['Zirconium, Zr', '0.10 - 0.25 %', '0.10 - 0.25 %', '']]"
Aluminum 5454-O,"{'metric_value': '2.69', 'metric_unit': 'g/cc', 'comment': 'AA; Typical'}","{'metric_value': '70.3', 'metric_unit': 'GPa', 'comment': 'AA; Typical; Average of tension and compression.  Compression modulus is about 2% greater than tensile modulus.'}","{'metric_value': '117', 'metric_unit': 'MPa', 'comment': 'AA; Typical'}","{'metric_value': '248', 'metric_unit': 'MPa', 'comment': 'AA; Typical'}","{'metric_value': '120', 'metric_unit': 'MPa', 'comment': 'unnotched R. R. Moore rotating beam'}","{'metric_value': '0.900', 'metric_unit': 'J/g-°C', 'comment': ''}","[{'value': '23.7 µm/m-°C', 'start_temp': '20.0 °C', 'end_temp': '100 °C'}]","[['Aluminum, Al', '94.4 - 97.1 %', '94.4 - 97.1 %', 'As remainder'], ['Chromium, Cr', '0.05 - 0.20 %', '0.05 - 0.20 %', ''], ['Copper, Cu', '<= 0.10 %', '<= 0.10 %', ''], ['Iron, Fe', '<= 0.40 %', '<= 0.40 %', ''], ['Magnesium, Mg', '2.4 - 3.0 %', '2.4 - 3.0 %', ''], ['Manganese, Mn', '0.50 - 1.0 %', '0.50 - 1.0 %', ''], ['Other, each', '<= 0.05 %', '<= 0.05 %', ''], ['Other, total', '<= 0.15 %', '<= 0.15 %', ''], ['Silicon, Si', '<= 0.25 %', '<= 0.25 %', ''], ['Titanium, Ti', '<= 0.20 %', '<= 0.20 %', ''], ['Zinc, Zn', '<= 0.25 %', '<= 0.25 %', '']]"
Aluminum 5005-H38,"{'metric_value': '2.70', 'metric_unit': 'g/cc', 'comment': 'AA; Typical'}","{'metric_value': '68.9', 'metric_unit': 'GPa', 'comment': 'AA; Typical; Average of tension and compression.  Compression modulus is about 2% greater than tensile modulus.'}","{'metric_value': '186', 'metric_unit': 'MPa', 'comment': 'AA; Typical'}","{'metric_value': '200', 'metric_unit': 'MPa', 'comment': 'AA; Typical'}",,"{'metric_value': '0.900', 'metric_unit': 'J/g-°C', 'comment': ''}","[{'value': '23.8 µm/m-°C', 'start_temp': '20.0 °C', 'end_temp': '100 °C'}]","[['Aluminum, Al', '<= 97 %', '<= 97 %', 'As remainder'], ['Chromium, Cr', '<= 0.10 %', '<= 0.10 %', ''], ['Copper, Cu', '<= 0.20 %', '<= 0.20 %', ''], ['Iron, Fe', '<= 0.70 %', '<= 0.70 %', ''], ['Magnesium, Mg', '0.50 - 1.1 %', '0.50 - 1.1 %', ''], ['Manganese, Mn', '<= 0.20 %', '<= 0.20 %', ''], ['Other, each', '<= 0.05 %', '<= 0.05 %', ''], ['Other, total', '<= 0.15 %', '<= 0.15 %', ''], ['Silicon, Si', '<= 0.30 %', '<= 0.30 %', ''], ['Zinc, Zn', '<= 0.25 %', '<= 0.25 %', '']]"
Aluminum 390.0-F Conventional Die Cast,"{'metric_value': '2.72', 'metric_unit': 'g/cc', 'comment': ''}","{'metric_value': '81.2', 'metric_unit': 'GPa', 'comment': ''}","{'metric_value': '240', 'metric_unit': 'MPa', 'comment': ''}","{'metric_value': '280', 'metric_unit': 'MPa', 'comment': ''}","{'metric_value': '140', 'metric_unit': 'MPa', 'comment': 'Notch Status unknown, R.R. Moore Test'}","{'metric_value': '0.963', 'metric_unit': 'J/g-°C', 'comment': 'Typical for cast aluminum'}","[{'value': '18.0 µm/m-°C', 'start_temp': '20.0 °C', 'end_temp': '100 °C'}]","[['Aluminum, Al', '74.4 - 79.6 %', '74.4 - 79.6 %', 'As remainder'], ['Copper, Cu', '4.0 - 5.0 %', '4.0 - 5.0 %', ''], ['Iron, Fe', '<= 1.3 %', '<= 1.3 %', ''], ['Magnesium, Mg', '0.45 - 0.65 %', '0.45 - 0.65 %', ''], ['Manganese, Mn', '<= 0.10 %', '<= 0.10 %', ''], ['Other, each', '<= 0.10 %', '<= 0.10 %', ''], ['Other, total', '<= 0.20 %', '<= 0.20 %', ''], ['Silicon, Si', '16 - 18 %', '16 - 18 %', ''], ['Titanium, Ti', '<= 0.20 %', '<= 0.20 %', ''], ['Zinc, Zn', '<= 0.10 %', '<= 0.10 %', '']]"
Alclad Aluminum 7475-T761,"{'metric_value': '2.81', 'metric_unit': 'g/cc', 'comment': 'For AA7475 (Not Alclad)'}","{'metric_value': '70.3', 'metric_unit': 'GPa', 'comment': 'AA; Typical; Average of tension and compression.  Compression modulus is about 2% greater than tensile modulus.'}","{'metric_value': '421', 'metric_unit': 'MPa', 'comment': 'AA; Typical'}","{'metric_value': '490', 'metric_unit': 'MPa', 'comment': 'AA; Typical'}",,,,"[['Aluminum, Al', '88.5 - 91.5 %', '88.5 - 91.5 %', 'As remainder'], ['Chromium, Cr', '0.18 - 0.25 %', '0.18 - 0.25 %', ''], ['Copper, Cu', '1.2 - 1.9 %', '1.2 - 1.9 %', ''], ['Iron, Fe', '<= 0.12 %', '<= 0.12 %', ''], ['Magnesium, Mg', '1.9 - 2.6 %', '1.9 - 2.6 %', ''], ['Manganese, Mn', '<= 0.06 %', '<= 0.06 %', ''], ['Other, each', '<= 0.05 %', '<= 0.05 %', ''], ['Other, total', '<= 0.15 %', '<= 0.15 %', ''], ['Silicon, Si', '<= 0.10 %', '<= 0.10 %', ''], ['Titanium, Ti', '<= 0.06 %', '<= 0.06 %', ''], ['Zinc, Zn', '5.2 - 6.2 %', '5.2 - 6.2 %', '']]"
Aluminum 3004-O,"{'metric_value': '2.72', 'metric_unit': 'g/cc', 'comment': 'AA; Typical'}","{'metric_value': '68.9', 'metric_unit': 'GPa', 'comment': 'AA; Typical; Average of tension and compression.  Compression modulus is about 2% greater than tensile modulus.'}","{'metric_value': '68.9', 'metric_unit': 'MPa', 'comment': 'AA; Typical'}","{'metric_value': '179', 'metric_unit': 'MPa', 'comment': 'AA; Typical'}","{'metric_value': '96.5', 'metric_unit': 'MPa', 'comment': 'completely reversed stress; RR Moore machine/specimen'}","{'metric_value': '0.893', 'metric_unit': 'J/g-°C', 'comment': ''}","[{'value': '23.9 µm/m-°C', 'start_temp': '20.0 °C', 'end_temp': '100 °C'}]","[['Aluminum, Al', '95.5 - 98.2 %', '95.5 - 98.2 %', 'As remainder'], ['Copper, Cu', '<= 0.25 %', '<= 0.25 %', ''], ['Iron, Fe', '<= 0.70 %', '<= 0.70 %', ''], ['Magnesium, Mg', '0.80 - 1.3 %', '0.80 - 1.3 %', ''], ['Manganese, Mn', '1.0 - 1.5 %', '1.0 - 1.5 %', ''], ['Other, each', '<= 0.05 %', '<= 0.05 %', ''], ['Other, total', '<= 0.15 %', '<= 0.15 %', ''], ['Silicon, Si', '<= 0.30 %', '<= 0.30 %', ''], ['Zinc, Zn', '<= 0.25 %', '<= 0.25 %', '']]"
Aluminum 6020-T8,"{'metric_value': '2.71', 'metric_unit': 'g/cc', 'comment': ''}",,"{'metric_value': '283', 'metric_unit': 'MPa', 'comment': ''}","{'metric_value': '303', 'metric_unit': 'MPa', 'comment': ''}",,,"[{'value': '23.8 µm/m-°C', 'start_temp': '20.0 °C', 'end_temp': '100 °C'}]","[['Aluminum, Al', '93.9 - 97.8 %', '93.9 - 97.8 %', 'As remainder'], ['Chromium, Cr', '<= 0.15 %', '<= 0.15 %', ''], ['Copper, Cu', '0.30 - 0.90 %', '0.30 - 0.90 %', ''], ['Iron, Fe', '<= 0.50 %', '<= 0.50 %', ''], ['Lead, Pb', '<= 0.05 %', '<= 0.05 %', ''], ['Magnesium, Mg', '0.60 - 1.2 %', '0.60 - 1.2 %', ''], ['Manganese, Mn', '<= 0.35 %', '<= 0.35 %', ''], ['Other, each', '<= 0.05 %', '<= 0.05 %', ''], ['Other, total', '<= 0.15 %', '<= 0.15 %', ''], ['Silicon, Si', '0.40 - 0.90 %', '0.40 - 0.90 %', ''], ['Tin, Sn', '0.90 - 1.5 %', '0.90 - 1.5 %', ''], ['Titanium, Ti', '<= 0.15 %', '<= 0.15 %', ''], ['Zinc, Zn', '<= 0.20 %', '<= 0.20 %', '']]"
Aluminum 710.0-F Casting Alloy,"{'metric_value': '2.81', 'metric_unit': 'g/cc', 'comment': 'AA; Typical'}","{'metric_value': '71.0', 'metric_unit': 'GPa', 'comment': 'Aluminum 770.0'}",,,,"{'metric_value': '0.963', 'metric_unit': 'J/g-°C', 'comment': 'Typical for cast aluminum'}","[{'value': '24.1 µm/m-°C', 'start_temp': '20.0 °C', 'end_temp': '100 °C'}]","[['Aluminum, Al', '90.5 - 93.1 %', '90.5 - 93.1 %', 'As remainder'], ['Copper, Cu', '0.35 - 0.60 %', '0.35 - 0.60 %', ''], ['Iron, Fe', '<= 0.50 %', '<= 0.50 %', ''], ['Magnesium, Mg', '0.60 - 0.80 %', '0.60 - 0.80 %', ''], ['Manganese, Mn', '<= 0.05 %', '<= 0.05 %', ''], ['Other, each', '<= 0.05 %', '<= 0.05 %', ''], ['Other, total', '<= 0.15 %', '<= 0.15 %', ''], ['Silicon, Si', '<= 0.15 %', '<= 0.15 %', ''], ['Titanium, Ti', '<= 0.25 %', '<= 0.25 %', ''], ['Zinc, Zn', '6.0 - 7.0 %', '6.0 - 7.0 %', '']]"
Hexcel® HexWeb® CRF-1/4-ACG-.003-15.2 Chromate free ACG® Honeycomb,,,"{'metric_value': '4.60', 'metric_unit': 'MPa', 'comment': 'Stabilized'}",,,,,[]
"Aluminum 356.0-F, Sand Cast","{'metric_value': '2.68', 'metric_unit': 'g/cc', 'comment': ''}","{'metric_value': '72.4', 'metric_unit': 'GPa', 'comment': 'Compressive modulus in is typically about 2% higher for Al alloys'}",,"{'metric_value': '131', 'metric_unit': 'MPa', 'comment': 'AA'}",,"{'metric_value': '0.963', 'metric_unit': 'J/g-°C', 'comment': ''}","[{'value': '21.4 µm/m-°C', 'start_temp': '20.0 °C', 'end_temp': '100 °C'}]","[['Aluminum, Al', '90.1 - 93.3 %', '90.1 - 93.3 %', 'As remainder'], ['Copper, Cu', '<= 0.25 %', '<= 0.25 %', ''], ['Iron, Fe', '<= 0.60 %', '<= 0.60 %', ''], ['Magnesium, Mg', '0.20 - 0.45 %', '0.20 - 0.45 %', ''], ['Manganese, Mn', '<= 0.35 %', '<= 0.35 %', ''], ['Other, each', '<= 0.05 %', '<= 0.05 %', ''], ['Other, total', '<= 0.15 %', '<= 0.15 %', ''], ['Silicon, Si', '6.5 - 7.5 %', '6.5 - 7.5 %', ''], ['Titanium, Ti', '<= 0.25 %', '<= 0.25 %', ''], ['Zinc, Zn', '<= 0.35 %', '<= 0.35 %', '']]"
Aluminum 2014-O,"{'metric_value': '2.80', 'metric_unit': 'g/cc', 'comment': 'AA; Typical'}","{'metric_value': '73.1', 'metric_unit': 'GPa', 'comment': 'AA; Typical; Average of tension and compression.  Compression modulus is about 2% greater than tensile modulus.'}","{'metric_value': '96.5', 'metric_unit': 'MPa', 'comment': 'AA; Typical'}","{'metric_value': '186', 'metric_unit': 'MPa', 'comment': 'AA; Typical'}","{'metric_value': '89.6', 'metric_unit': 'MPa', 'comment': 'completely reversed stress; RR Moore machine/specimen'}","{'metric_value': '0.880', 'metric_unit': 'J/g-°C', 'comment': 'Estimated from trends in similar Al alloys.'}","[{'value': '23.0 µm/m-°C', 'start_temp': '20.0 °C', 'end_temp': '100 °C'}]","[['Aluminum, Al', '90.4 - 95 %', '90.4 - 95 %', 'As remainder'], ['Chromium, Cr', '<= 0.10 %', '<= 0.10 %', ''], ['Copper, Cu', '3.9 - 5.0 %', '3.9 - 5.0 %', ''], ['Iron, Fe', '<= 0.70 %', '<= 0.70 %', ''], ['Magnesium, Mg', '0.20 - 0.80 %', '0.20 - 0.80 %', ''], ['Manganese, Mn', '0.40 - 1.2 %', '0.40 - 1.2 %', ''], ['Other, each', '<= 0.05 %', '<= 0.05 %', ''], ['Other, total', '<= 0.15 %', '<= 0.15 %', ''], ['Silicon, Si', '0.50 - 1.2 %', '0.50 - 1.2 %', ''], ['Titanium, Ti', '<= 0.15 %', '<= 0.15 %', ''], ['Zinc, Zn', '<= 0.25 %', '<= 0.25 %', '']]"
DWA 6091/SiC/20p-T6 Aluminum SiC Metal-Matrix-Composite (Al MMC),,"{'metric_value': '94.5', 'metric_unit': 'GPa', 'comment': ''}","{'metric_value': '343', 'metric_unit': 'MPa', 'comment': ''}","{'metric_value': '523', 'metric_unit': 'MPa', 'comment': ''}",,,,"[['Aluminum, Al', '95.5 - 98.6 %', '95.5 - 98.6 %', 'As Balance, Metal Alloy Basis'], ['Copper, Cu', '0.15 - 0.40 %', '0.15 - 0.40 %', 'Metal Alloy Basis'], ['Iron, Fe', '<= 0.70 %', '<= 0.70 %', 'Metal Alloy Basis'], ['Magnesium, Mg', '0.80 - 1.2 %', '0.80 - 1.2 %', 'Metal Alloy Basis'], ['Other, each', '<= 0.050 %', '<= 0.050 %', 'Metal Alloy Basis'], ['Other, total', '<= 0.15 %', '<= 0.15 %', 'Metal Alloy Basis'], ['Oxygen, O', '0.050 - 0.50 %', '0.050 - 0.50 %', 'Metal Alloy Basis'], ['Silicon, Si', '0.40 - 0.80 %', '0.40 - 0.80 %', 'Metal Alloy Basis'], ['Titanium, Ti', '<= 0.15 %', '<= 0.15 %', 'Metal Alloy Basis'], ['Zinc, Zn', '<= 0.25 %', '<= 0.25 %', 'Metal Alloy Basis']]"
Aluminum 6010-T4,"{'metric_value': '2.71', 'metric_unit': 'g/cc', 'comment': 'AA; Typical'}","{'metric_value': '69.0', 'metric_unit': 'GPa', 'comment': 'Average of Tension and Compression.  In Al alloys, the compressive modulus is typically 2% greater than the tensile modulus.  Estimated from trends in similar Al alloys.'}","{'metric_value': '170', 'metric_unit': 'MPa', 'comment': ''}","{'metric_value': '290', 'metric_unit': 'MPa', 'comment': ''}",,"{'metric_value': '0.890', 'metric_unit': 'J/g-°C', 'comment': 'Estimated from trends in similar Al alloys.'}","[{'value': '23.2 µm/m-°C', 'start_temp': '20.0 °C', 'end_temp': '100 °C'}]","[['Aluminum, Al', '95.3 - 98.3 %', '95.3 - 98.3 %', 'As remainder'], ['Chromium, Cr', '<= 0.10 %', '<= 0.10 %', ''], ['Copper, Cu', '0.15 - 0.60 %', '0.15 - 0.60 %', ''], ['Iron, Fe', '<= 0.50 %', '<= 0.50 %', ''], ['Magnesium, Mg', '0.60 - 1.0 %', '0.60 - 1.0 %', ''], ['Manganese, Mn', '0.20 - 0.80 %', '0.20 - 0.80 %', ''], ['Other, each', '<= 0.05 %', '<= 0.05 %', ''], ['Other, total', '<= 0.15 %', '<= 0.15 %', ''], ['Silicon, Si', '0.80 - 1.2 %', '0.80 - 1.2 %', ''], ['Titanium, Ti', '<= 0.10 %', '<= 0.10 %', ''], ['Zinc, Zn', '<= 0.25 %', '<= 0.25 %', '']]"
Aluminum 3105-H28,"{'metric_value': '2.72', 'metric_unit': 'g/cc', 'comment': 'AA; Typical'}","{'metric_value': '68.9', 'metric_unit': 'GPa', 'comment': 'AA; Typical; Average of tension and compression.  Compression modulus is about 2% greater than tensile modulus.'}","{'metric_value': '179', 'metric_unit': 'MPa', 'comment': 'AA; Typical'}","{'metric_value': '179', 'metric_unit': 'MPa', 'comment': 'AA; Typical'}",,,"[{'value': '23.6 µm/m-°C', 'start_temp': '20.0 °C', 'end_temp': '100 °C'}]","[['Aluminum, Al', '<= 95.9 %', '<= 95.9 %', 'As remainder'], ['Chromium, Cr', '<= 0.20 %', '<= 0.20 %', ''], ['Copper, Cu', '<= 0.30 %', '<= 0.30 %', ''], ['Iron, Fe', '<= 0.70 %', '<= 0.70 %', ''], ['Magnesium, Mg', '0.20 - 0.80 %', '0.20 - 0.80 %', ''], ['Manganese, Mn', '0.30 - 0.80 %', '0.30 - 0.80 %', ''], ['Other, each', '<= 0.05 %', '<= 0.05 %', ''], ['Other, total', '<= 0.15 %', '<= 0.15 %', ''], ['Silicon, Si', '<= 0.60 %', '<= 0.60 %', ''], ['Titanium, Ti', '<= 0.10 %', '<= 0.10 %', ''], ['Zinc, Zn', '<= 0.40 %', '<= 0.40 %', '']]"
"Aluminum 713.0-T5, Permanent Mold Cast","{'metric_value': '2.81', 'metric_unit': 'g/cc', 'comment': ''}","{'metric_value': '71.0', 'metric_unit': 'GPa', 'comment': 'Aluminum 770.0'}","{'metric_value': '152', 'metric_unit': 'MPa', 'comment': 'AA'}","{'metric_value': '221', 'metric_unit': 'MPa', 'comment': 'AA'}","{'metric_value': '60.0', 'metric_unit': 'MPa', 'comment': 'Notch Status unknown, R.R. Moore Test'}","{'metric_value': '0.963', 'metric_unit': 'J/g-°C', 'comment': 'Typical for cast aluminum'}","[{'value': '24.1 µm/m-°C', 'start_temp': '20.0 °C', 'end_temp': '100 °C'}]","[['Aluminum, Al', '87.5 - 92.4 %', '87.5 - 92.4 %', 'As remainder'], ['Chromium, Cr', '<= 0.35 %', '<= 0.35 %', ''], ['Copper, Cu', '0.40 - 1.0 %', '0.40 - 1.0 %', ''], ['Iron, Fe', '<= 1.1 %', '<= 1.1 %', ''], ['Magnesium, Mg', '0.20 - 0.50 %', '0.20 - 0.50 %', ''], ['Manganese, Mn', '<= 0.60 %', '<= 0.60 %', ''], ['Nickel, Ni', '<= 0.15 %', '<= 0.15 %', ''], ['Other, each', '<= 0.10 %', '<= 0.10 %', ''], ['Other, total', '<= 0.25 %', '<= 0.25 %', ''], ['Silicon, Si', '<= 0.25 %', '<= 0.25 %', ''], ['Titanium, Ti', '<= 0.25 %', '<= 0.25 %', ''], ['Zinc, Zn', '7.0 - 8.0 %', '7.0 - 8.0 %', '']]"
"Aluminum 359.0-T61, Permanent Mold Cast","{'metric_value': '2.67', 'metric_unit': 'g/cc', 'comment': ''}","{'metric_value': '72.4', 'metric_unit': 'GPa', 'comment': 'Compressive modulus in is typically about 2% higher for Al alloys'}","{'metric_value': '234', 'metric_unit': 'MPa', 'comment': 'AA'}","{'metric_value': '310', 'metric_unit': 'MPa', 'comment': 'AA'}","{'metric_value': '110', 'metric_unit': 'MPa', 'comment': 'Notch Status unknown, R.R. Moore Test'}","{'metric_value': '0.963', 'metric_unit': 'J/g-°C', 'comment': ''}","[{'value': '20.9 µm/m-°C', 'start_temp': '20.0 °C', 'end_temp': '100 °C'}]","[['Aluminum, Al', '88.8 - 91 %', '88.8 - 91 %', 'As remainder'], ['Copper, Cu', '<= 0.20 %', '<= 0.20 %', ''], ['Iron, Fe', '<= 0.20 %', '<= 0.20 %', ''], ['Magnesium, Mg', '0.50 - 0.70 %', '0.50 - 0.70 %', ''], ['Manganese, Mn', '<= 0.10 %', '<= 0.10 %', ''], ['Other, each', '<= 0.05 %', '<= 0.05 %', ''], ['Other, total', '<= 0.15 %', '<= 0.15 %', ''], ['Silicon, Si', '8.5 - 9.5 %', '8.5 - 9.5 %', ''], ['Titanium, Ti', '<= 0.20 %', '<= 0.20 %', ''], ['Zinc, Zn', '<= 0.10 %', '<= 0.10 %', '']]"
Aluminum 5456-H24,"{'metric_value': '2.66', 'metric_unit': 'g/cc', 'comment': 'AA; Typical'}","{'metric_value': '70.3', 'metric_unit': 'GPa', 'comment': ''}","{'metric_value': '280', 'metric_unit': 'MPa', 'comment': ''}","{'metric_value': '370', 'metric_unit': 'MPa', 'comment': ''}",,"{'metric_value': '0.900', 'metric_unit': 'J/g-°C', 'comment': ''}","[{'value': '23.9 µm/m-°C', 'start_temp': '20.0 °C', 'end_temp': '100 °C'}]","[['Aluminum, Al', '91.9 - 94.8 %', '91.9 - 94.8 %', 'As remainder'], ['Chromium, Cr', '0.05 - 0.20 %', '0.05 - 0.20 %', ''], ['Copper, Cu', '<= 0.10 %', '<= 0.10 %', ''], ['Iron, Fe', '<= 0.40 %', '<= 0.40 %', ''], ['Magnesium, Mg', '4.7 - 5.5 %', '4.7 - 5.5 %', ''], ['Manganese, Mn', '0.50 - 1.0 %', '0.50 - 1.0 %', ''], ['Other, each', '<= 0.05 %', '<= 0.05 %', ''], ['Other, total', '<= 0.15 %', '<= 0.15 %', ''], ['Silicon, Si', '<= 0.25 %', '<= 0.25 %', ''], ['Titanium, Ti', '<= 0.20 %', '<= 0.20 %', ''], ['Zinc, Zn', '<= 0.25 %', '<= 0.25 %', '']]"
"Aluminum A390.0-T6, Permanent Mold Cast","{'metric_value': '2.72', 'metric_unit': 'g/cc', 'comment': ''}","{'metric_value': '81.2', 'metric_unit': 'GPa', 'comment': ''}","{'metric_value': '310', 'metric_unit': 'MPa', 'comment': ''}","{'metric_value': '310', 'metric_unit': 'MPa', 'comment': ''}","{'metric_value': '115', 'metric_unit': 'MPa', 'comment': 'Notch Status unknown, R.R. Moore Test'}","{'metric_value': '0.963', 'metric_unit': 'J/g-°C', 'comment': 'Typical for cast aluminum'}","[{'value': '18.0 µm/m-°C', 'start_temp': '20.0 °C', 'end_temp': '100 °C'}]","[['Aluminum, Al', '75.2 - 79.6 %', '75.2 - 79.6 %', 'As remainder'], ['Copper, Cu', '4.0 - 5.0 %', '4.0 - 5.0 %', ''], ['Iron, Fe', '<= 0.50 %', '<= 0.50 %', ''], ['Magnesium, Mg', '0.45 - 0.65 %', '0.45 - 0.65 %', ''], ['Manganese, Mn', '<= 0.10 %', '<= 0.10 %', ''], ['Other, each', '<= 0.10 %', '<= 0.10 %', ''], ['Other, total', '<= 0.20 %', '<= 0.20 %', ''], ['Silicon, Si', '16 - 18 %', '16 - 18 %', ''], ['Titanium, Ti', '<= 0.20 %', '<= 0.20 %', ''], ['Zinc, Zn', '<= 0.10 %', '<= 0.10 %', '']]"
Aluminum 5052-H36,"{'metric_value': '2.68', 'metric_unit': 'g/cc', 'comment': 'AA; Typical'}","{'metric_value': '70.3', 'metric_unit': 'GPa', 'comment': 'AA; Typical; Average of tension and compression.  Compression modulus is about 2% greater than tensile modulus.'}","{'metric_value': '241', 'metric_unit': 'MPa', 'comment': 'AA; Typical'}","{'metric_value': '276', 'metric_unit': 'MPa', 'comment': 'AA; Typical'}","{'metric_value': '131', 'metric_unit': 'MPa', 'comment': 'completely reversed stress; RR Moore machine/specimen'}","{'metric_value': '0.880', 'metric_unit': 'J/g-°C', 'comment': 'Estimated from trends in similar Al alloys.'}","[{'value': '23.8 µm/m-°C', 'start_temp': '20.0 °C', 'end_temp': '100 °C'}]","[['Aluminum, Al', '95.7 - 97.7 %', '95.7 - 97.7 %', 'As remainder'], ['Chromium, Cr', '0.15 - 0.35 %', '0.15 - 0.35 %', ''], ['Copper, Cu', '<= 0.10 %', '<= 0.10 %', ''], ['Iron, Fe', '<= 0.40 %', '<= 0.40 %', ''], ['Magnesium, Mg', '2.2 - 2.8 %', '2.2 - 2.8 %', ''], ['Manganese, Mn', '<= 0.10 %', '<= 0.10 %', ''], ['Other, each', '<= 0.05 %', '<= 0.05 %', ''], ['Other, total', '<= 0.15 %', '<= 0.15 %', ''], ['Silicon, Si', '<= 0.25 %', '<= 0.25 %', ''], ['Zinc, Zn', '<= 0.10 %', '<= 0.10 %', '']]"
Aluminum 7178-T6; 7178-T651,"{'metric_value': '2.83', 'metric_unit': 'g/cc', 'comment': 'AA; Typical'}","{'metric_value': '71.7', 'metric_unit': 'GPa', 'comment': 'AA; Typical; Average of tension and compression.  Compression modulus is about 2% greater than tensile modulus.'}","{'metric_value': '538', 'metric_unit': 'MPa', 'comment': 'AA; Typical'}","{'metric_value': '607', 'metric_unit': 'MPa', 'comment': 'AA; Typical'}","{'metric_value': '150', 'metric_unit': 'MPa', 'comment': ''}","{'metric_value': '0.856', 'metric_unit': 'J/g-°C', 'comment': ''}","[{'value': '23.5 µm/m-°C', 'start_temp': '20.0 °C', 'end_temp': '100 °C'}]","[['Aluminum, Al', '85.3 - 89.5 %', '85.3 - 89.5 %', 'As remainder'], ['Chromium, Cr', '0.18 - 0.28 %', '0.18 - 0.28 %', ''], ['Copper, Cu', '1.6 - 2.4 %', '1.6 - 2.4 %', ''], ['Iron, Fe', '<= 0.50 %', '<= 0.50 %', ''], ['Magnesium, Mg', '2.4 - 3.1 %', '2.4 - 3.1 %', ''], ['Manganese, Mn', '<= 0.30 %', '<= 0.30 %', ''], ['Other, each', '<= 0.05 %', '<= 0.05 %', ''], ['Other, total', '<= 0.15 %', '<= 0.15 %', ''], ['Silicon, Si', '<= 0.40 %', '<= 0.40 %', ''], ['Titanium, Ti', '<= 0.20 %', '<= 0.20 %', ''], ['Zinc, Zn', '6.3 - 7.3 %', '6.3 - 7.3 %', '']]"
Alclad Aluminum 7075-O,"{'metric_value': '2.81', 'metric_unit': 'g/cc', 'comment': 'For AA7075 (Not Alclad)'}","{'metric_value': '71.7', 'metric_unit': 'GPa', 'comment': 'AA; Typical; Average of tension and compression.  Compression modulus is about 2% greater than tensile modulus.'}","{'metric_value': '96.5', 'metric_unit': 'MPa', 'comment': 'AA; Typical'}","{'metric_value': '221', 'metric_unit': 'MPa', 'comment': 'AA; Typical'}",,,,"[['Aluminum, Al', '87.1 - 91.4 %', '87.1 - 91.4 %', 'As remainder'], ['Chromium, Cr', '0.18 - 0.28 %', '0.18 - 0.28 %', ''], ['Copper, Cu', '1.2 - 2.0 %', '1.2 - 2.0 %', ''], ['Iron, Fe', '<= 0.50 %', '<= 0.50 %', ''], ['Magnesium, Mg', '2.1 - 2.9 %', '2.1 - 2.9 %', ''], ['Manganese, Mn', '<= 0.30 %', '<= 0.30 %', ''], ['Other, each', '<= 0.05 %', '<= 0.05 %', ''], ['Other, total', '<= 0.15 %', '<= 0.15 %', ''], ['Silicon, Si', '<= 0.40 %', '<= 0.40 %', ''], ['Titanium, Ti', '<= 0.20 %', '<= 0.20 %', ''], ['Zinc, Zn', '5.1 - 6.1 %', '5.1 - 6.1 %', '']]"
Aluminum 3104-H19,"{'metric_value': '2.72', 'metric_unit': 'g/cc', 'comment': 'AA; Typical'}","{'metric_value': '69.0', 'metric_unit': 'GPa', 'comment': 'Average of Tension and Compression.  In Al alloys, the compressive modulus is typically 2% greater than the tensile modulus.  Estimated from trends in similar Al alloys.'}","{'metric_value': '260', 'metric_unit': 'MPa', 'comment': ''}","{'metric_value': '290', 'metric_unit': 'MPa', 'comment': ''}",,"{'metric_value': '0.880', 'metric_unit': 'J/g-°C', 'comment': 'Estimated from trends in similar Al alloys.'}","[{'value': '23.8 µm/m-°C', 'start_temp': '20.0 °C', 'end_temp': '100 °C'}]","[['Aluminum, Al', '95 - 98.4 %', '95 - 98.4 %', 'As remainder'], ['Copper, Cu', '0.05 - 0.25 %', '0.05 - 0.25 %', ''], ['Gallium, Ga', '<= 0.05 %', '<= 0.05 %', ''], ['Iron, Fe', '<= 0.80 %', '<= 0.80 %', ''], ['Magnesium, Mg', '0.80 - 1.3 %', '0.80 - 1.3 %', ''], ['Manganese, Mn', '0.80 - 1.4 %', '0.80 - 1.4 %', ''], ['Other, each', '<= 0.05 %', '<= 0.05 %', ''], ['Other, total', '<= 0.15 %', '<= 0.15 %', ''], ['Silicon, Si', '<= 0.60 %', '<= 0.60 %', ''], ['Titanium, Ti', '<= 0.10 %', '<= 0.10 %', ''], ['Vanadium, V', '<= 0.05 %', '<= 0.05 %', ''], ['Zinc, Zn', '<= 0.25 %', '<= 0.25 %', '']]"
Aluminum 2124-T351,"{'metric_value': '2.78', 'metric_unit': 'g/cc', 'comment': 'AA; Typical'}","{'metric_value': '73.0', 'metric_unit': 'GPa', 'comment': 'Average of Tension and Compression.  In Al alloys, the compressive modulus is typically 2% greater than the tensile modulus'}","{'metric_value': '325', 'metric_unit': 'MPa', 'comment': ''}","{'metric_value': '470', 'metric_unit': 'MPa', 'comment': ''}","{'metric_value': '140', 'metric_unit': 'MPa', 'comment': ''}","{'metric_value': '0.882', 'metric_unit': 'J/g-°C', 'comment': ''}","[{'value': '22.9 µm/m-°C', 'start_temp': '20.0 °C', 'end_temp': '100 °C'}]","[['Aluminum, Al', '91.2 - 94.7 %', '91.2 - 94.7 %', 'As remainder'], ['Chromium, Cr', '<= 0.10 %', '<= 0.10 %', ''], ['Copper, Cu', '3.8 - 4.9 %', '3.8 - 4.9 %', ''], ['Iron, Fe', '<= 0.30 %', '<= 0.30 %', ''], ['Magnesium, Mg', '1.2 - 1.8 %', '1.2 - 1.8 %', ''], ['Manganese, Mn', '0.30 - 0.90 %', '0.30 - 0.90 %', ''], ['Other, each', '<= 0.05 %', '<= 0.05 %', ''], ['Other, total', '<= 0.15 %', '<= 0.15 %', ''], ['Silicon, Si', '<= 0.20 %', '<= 0.20 %', ''], ['Titanium, Ti', '<= 0.15 %', '<= 0.15 %', ''], ['Zinc, Zn', '<= 0.25 %', '<= 0.25 %', '']]"
Aluminum 4032-T6,"{'metric_value': '2.68', 'metric_unit': 'g/cc', 'comment': 'AA; Typical'}","{'metric_value': '78.6', 'metric_unit': 'GPa', 'comment': 'AA; Typical; Average of tension and compression.  Compression modulus is about 2% greater than tensile modulus.'}","{'metric_value': '317', 'metric_unit': 'MPa', 'comment': 'AA; Typical'}","{'metric_value': '379', 'metric_unit': 'MPa', 'comment': 'AA; Typical'}","{'metric_value': '34.0', 'metric_unit': 'MPa', 'comment': ''}","{'metric_value': '0.850', 'metric_unit': 'J/g-°C', 'comment': 'Estimated from trends in similar Al alloys.'}","[{'value': '19.4 µm/m-°C', 'start_temp': '20.0 °C', 'end_temp': '100 °C'}]","[['Aluminum, Al', '81.1 - 87.2 %', '81.1 - 87.2 %', 'As remainder'], ['Chromium, Cr', '<= 0.10 %', '<= 0.10 %', ''], ['Copper, Cu', '0.50 - 1.3 %', '0.50 - 1.3 %', ''], ['Iron, Fe', '<= 1.0 %', '<= 1.0 %', ''], ['Magnesium, Mg', '0.80 - 1.3 %', '0.80 - 1.3 %', ''], ['Nickel, Ni', '0.50 - 1.3 %', '0.50 - 1.3 %', ''], ['Other, each', '<= 0.05 %', '<= 0.05 %', ''], ['Other, total', '<= 0.15 %', '<= 0.15 %', ''], ['Silicon, Si', '11 - 13.5 %', '11 - 13.5 %', ''], ['Zinc, Zn', '<= 0.25 %', '<= 0.25 %', '']]"
"Aluminum LM4 TF (T6) Temper, Sand Cast","{'metric_value': '2.77', 'metric_unit': 'g/cc', 'comment': 'AA 319.0'}",,,"{'metric_value': '230', 'metric_unit': 'MPa', 'comment': ''}",,,,"[['Aluminum, Al', '87 - 91.4 %', '87 - 91.4 %', 'As remainder'], ['Copper, Cu', '2.0 - 4.0 %', '2.0 - 4.0 %', ''], ['Iron, Fe', '0.80 %', '0.80 %', ''], ['Lead, Pb', '0.10 %', '0.10 %', ''], ['Magnesium, Mg', '0.20 %', '0.20 %', ''], ['Manganese, Mn', '0.20 - 0.60 %', '0.20 - 0.60 %', ''], ['Nickel, Ni', '0.30 %', '0.30 %', ''], ['Other, each', '0.050 %', '0.050 %', ''], ['Other, total', '0.15 %', '0.15 %', ''], ['Silicon, Si', '4.0 - 6.0 %', '4.0 - 6.0 %', ''], ['Tin, Sn', '0.10 %', '0.10 %', ''], ['Titanium, Ti', '0.20 %', '0.20 %', ''], ['Zinc, Zn', '0.50 %', '0.50 %', '']]"
6082-O Aluminum,"{'metric_value': '2.70', 'metric_unit': 'g/cc', 'comment': 'AA; Typical'}",,"{'metric_value': '60.0', 'metric_unit': 'MPa', 'comment': ''}","{'metric_value': '130', 'metric_unit': 'MPa', 'comment': ''}",,,,"[['Aluminum, Al', '95.2 - 98.3 %', '95.2 - 98.3 %', 'As remainder'], ['Chromium, Cr', '<= 0.25 %', '<= 0.25 %', ''], ['Copper, Cu', '<= 0.10 %', '<= 0.10 %', ''], ['Iron, Fe', '<= 0.50 %', '<= 0.50 %', ''], ['Magnesium, Mg', '0.60 - 1.2 %', '0.60 - 1.2 %', ''], ['Manganese, Mn', '0.40 - 1.0 %', '0.40 - 1.0 %', ''], ['Other, each', '<= 0.050 %', '<= 0.050 %', ''], ['Other, total', '<= 0.15 %', '<= 0.15 %', ''], ['Silicon, Si', '0.70 - 1.3 %', '0.70 - 1.3 %', ''], ['Titanium, Ti', '<= 0.10 %', '<= 0.10 %', ''], ['Zinc, Zn', '<= 0.20 %', '<= 0.20 %', '']]"
