Repository: RealSteel183/FYP

# FYP
Accelerating novel Materials search for Space applications using AI techniques

File: extracted_Al_properties.csv (part 11 of 18)
Alloy Name,Density,Young's Modulus,Yield Strength,Tensile Strength,Fatigue Strength,Specific Heat,Coefficient of Thermal Expansion,Metal Chemical Notations
"Aluminum 328.0-F, Sand Cast","{'metric_value': '2.70', 'metric_unit': 'g/cc', 'comment': 'AA; Typical'}","{'metric_value': '73.0', 'metric_unit': 'GPa', 'comment': 'Estimated from 360.0'}","{'metric_value': '96.5', 'metric_unit': 'MPa', 'comment': 'AA'}","{'metric_value': '172', 'metric_unit': 'MPa', 'comment': 'AA'}",,"{'metric_value': '0.963', 'metric_unit': 'J/g-°C', 'comment': 'Typical for cast aluminum'}","[{'value': '21.4 µm/m-°C', 'start_temp': '20.0 °C', 'end_temp': '100 °C'}]","[['Aluminum, Al', '86 %', '86 %', 'As remainder'], ['Chromium, Cr', '0.35 %', '0.35 %', ''], ['Copper, Cu', '1.0 - 2.0 %', '1.0 - 2.0 %', ''], ['Iron, Fe', '1.0 %', '1.0 %', ''], ['Magnesium, Mg', '0.20 - 0.60 %', '0.20 - 0.60 %', ''], ['Manganese, Mn', '0.20 - 0.60 %', '0.20 - 0.60 %', ''], ['Nickel, Ni', '0.25 %', '0.25 %', ''], ['Silicon, Si', '7.5 - 8.5 %', '7.5 - 8.5 %', ''], ['Titanium, Ti', '0.25 %', '0.25 %', ''], ['Zinc, Zn', '1.5 %', '1.5 %', '']]"
Aluminum 2024-T72,"{'metric_value': '2.77', 'metric_unit': 'g/cc', 'comment': ''}","{'metric_value': '72.4', 'metric_unit': 'GPa', 'comment': ''}","{'metric_value': '315', 'metric_unit': 'MPa', 'comment': 'Sheet'}","{'metric_value': '415', 'metric_unit': 'MPa', 'comment': 'Sheet'}",,"{'metric_value': '0.875', 'metric_unit': 'J/g-°C', 'comment': ''}","[{'value': '22.9 µm/m-°C', 'start_temp': '20.0 °C', 'end_temp': '100 °C'}]","[['Aluminum, Al', '90.7 - 94.7 %', '90.7 - 94.7 %', ''], ['Chromium, Cr', '<= 0.10 %', '<= 0.10 %', ''], ['Copper, Cu', '3.8 - 4.9 %', '3.8 - 4.9 %', ''], ['Iron, Fe', '<= 0.50 %', '<= 0.50 %', ''], ['Magnesium, Mg', '1.2 - 1.8 %', '1.2 - 1.8 %', ''], ['Manganese, Mn', '0.30 - 0.90 %', '0.30 - 0.90 %', ''], ['Other, each', '<= 0.050 %', '<= 0.050 %', ''], ['Other, total', '<= 0.15 %', '<= 0.15 %', ''], ['Silicon, Si', '<= 0.50 %', '<= 0.50 %', ''], ['Titanium, Ti', '<= 0.15 %', '<= 0.15 %', ''], ['Zinc, Zn', '<= 0.25 %', '<= 0.25 %', '']]"
Aluminum 6351-T4; 6351-T451,"{'metric_value': '2.71', 'metric_unit': 'g/cc', 'comment': 'AA; Typical'}","{'metric_value': '68.9', 'metric_unit': 'GPa', 'comment': 'AA; Typical; Average of tension and compression.  Compression modulus is about 2% greater than tensile modulus.'}","{'metric_value': '152', 'metric_unit': 'MPa', 'comment': 'AA; Typical'}","{'metric_value': '248', 'metric_unit': 'MPa', 'comment': 'AA; Typical'}",,"{'metric_value': '0.890', 'metric_unit': 'J/g-°C', 'comment': 'Estimated from trends in similar Al alloys.'}","[{'value': '23.4 µm/m-°C', 'start_temp': '20.0 °C', 'end_temp': '100 °C'}]","[['Aluminum, Al', '95.9 - 98.5 %', '95.9 - 98.5 %', 'As remainder'], ['Copper, Cu', '<= 0.10 %', '<= 0.10 %', ''], ['Iron, Fe', '<= 0.50 %', '<= 0.50 %', ''], ['Magnesium, Mg', '0.40 - 0.80 %', '0.40 - 0.80 %', ''], ['Manganese, Mn', '0.40 - 0.80 %', '0.40 - 0.80 %', ''], ['Other, each', '<= 0.05 %', '<= 0.05 %', ''], ['Other, total', '<= 0.15 %', '<= 0.15 %', ''], ['Silicon, Si', '0.70 - 1.3 %', '0.70 - 1.3 %', ''], ['Titanium, Ti', '<= 0.20 %', '<= 0.20 %', ''], ['Zinc, Zn', '<= 0.20 %', '<= 0.20 %', '']]"
Aluminum 5254-H36,"{'metric_value': '2.66', 'metric_unit': 'g/cc', 'comment': 'AA; Typical'}","{'metric_value': '70.3', 'metric_unit': 'GPa', 'comment': 'AA; Typical; Average of tension and compression.  Compression modulus is about 2% greater than tensile modulus.'}","{'metric_value': '248', 'metric_unit': 'MPa', 'comment': 'AA; Typical'}","{'metric_value': '310', 'metric_unit': 'MPa', 'comment': 'AA; Typical'}","{'metric_value': '138', 'metric_unit': 'MPa', 'comment': 'completely reversed stress; RR Moore machine/specimen'}","{'metric_value': '0.900', 'metric_unit': 'J/g-°C', 'comment': ''}","[{'value': '24.0 µm/m-°C', 'start_temp': '20.0 °C', 'end_temp': '100 °C'}]","[['Aluminum, Al', '94.8 - 96.8 %', '94.8 - 96.8 %', 'As remainder'], ['Chromium, Cr', '0.15 - 0.35 %', '0.15 - 0.35 %', ''], ['Copper, Cu', '<= 0.05 %', '<= 0.05 %', ''], ['Magnesium, Mg', '3.1 - 3.9 %', '3.1 - 3.9 %', ''], ['Manganese, Mn', '<= 0.01 %', '<= 0.01 %', ''], ['Other, each', '<= 0.05 %', '<= 0.05 %', ''], ['Other, total', '<= 0.15 %', '<= 0.15 %', ''], ['Si+Fe', '<= 0.45 %', '<= 0.45 %', ''], ['Titanium, Ti', '<= 0.05 %', '<= 0.05 %', ''], ['Zinc, Zn', '<= 0.20 %', '<= 0.20 %', '']]"
ALIMEX AMP 8000 Aluminum Plate,"{'metric_value': '2.829', 'metric_unit': 'g/cc', 'comment': ''}","{'metric_value': '71.0', 'metric_unit': 'GPa', 'comment': ''}","{'metric_value': '40', 'metric_unit': '0', 'comment': ''}","{'metric_value': '46', 'metric_unit': '0', 'comment': 'Rm'}",,,,[]
Traid Villarroya TVH® TV 2017-T4 (AA 2017) Aluminum alloy,"{'metric_value': '2.85', 'metric_unit': 'g/cc', 'comment': ''}","{'metric_value': '75.0', 'metric_unit': 'GPa', 'comment': ''}","{'metric_value': '260', 'metric_unit': 'MPa', 'comment': 'Rp 0.2'}",,,,,"[['Aluminum, Al', '91.65 - 95.5 %', '91.65 - 95.5 %', 'As Remainder'], ['Chromium, Cr', '<= 0.10 %', '<= 0.10 %', ''], ['Copper, Cu', '3.5 - 4.5 %', '3.5 - 4.5 %', ''], ['Iron, Fe', '<= 0.70 %', '<= 0.70 %', ''], ['Magnesium, Mg', '0.40 - 1.0 %', '0.40 - 1.0 %', ''], ['Manganese, Mn', '0.40 - 1.0 %', '0.40 - 1.0 %', ''], ['Silicon, Si', '0.20 - 0.80 %', '0.20 - 0.80 %', ''], ['Zinc, Zn', '<= 0.25 %', '<= 0.25 %', '']]"
Aluminum 7021-T62,"{'metric_value': '2.78', 'metric_unit': 'g/cc', 'comment': 'AA; Typical'}","{'metric_value': '72.0', 'metric_unit': 'GPa', 'comment': 'Average of Tension and Compression.  In Al alloys, the compressive modulus is typically 2% greater than the tensile modulus.  Estimated from trends in similar Al alloys.'}","{'metric_value': '380', 'metric_unit': 'MPa', 'comment': ''}","{'metric_value': '420', 'metric_unit': 'MPa', 'comment': ''}","{'metric_value': '140', 'metric_unit': 'MPa', 'comment': ''}","{'metric_value': '0.880', 'metric_unit': 'J/g-°C', 'comment': 'Estimated from trends in similar Al alloys.'}","[{'value': '23.6 µm/m-°C', 'start_temp': '20.0 °C', 'end_temp': '100 °C'}]","[['Aluminum, Al', '90.7 - 93.7 %', '90.7 - 93.7 %', 'As remainder'], ['Chromium, Cr', '<= 0.05 %', '<= 0.05 %', ''], ['Copper, Cu', '<= 0.25 %', '<= 0.25 %', ''], ['Iron, Fe', '<= 0.40 %', '<= 0.40 %', ''], ['Magnesium, Mg', '1.2 - 1.8 %', '1.2 - 1.8 %', ''], ['Manganese, Mn', '<= 0.10 %', '<= 0.10 %', ''], ['Other, each', '<= 0.05 %', '<= 0.05 %', ''], ['Other, total', '<= 0.15 %', '<= 0.15 %', ''], ['Silicon, Si', '<= 0.25 %', '<= 0.25 %', ''], ['Titanium, Ti', '<= 0.10 %', '<= 0.10 %', ''], ['Zinc, Zn', '5.0 - 6.0 %', '5.0 - 6.0 %', ''], ['Zirconium, Zr', '0.08 - 0.18 %', '0.08 - 0.18 %', '']]"
Aluminum 1235-O Foil,"{'metric_value': '2.705', 'metric_unit': 'g/cc', 'comment': 'AA; Typical'}","{'metric_value': '69.0', 'metric_unit': 'GPa', 'comment': 'Compressive modulus in is typically about 2% higher for Al alloys'}","{'metric_value': '30.0', 'metric_unit': 'MPa', 'comment': ''}","{'metric_value': '75.0', 'metric_unit': 'MPa', 'comment': ''}",,"{'metric_value': '0.900', 'metric_unit': 'J/g-°C', 'comment': ''}","[{'value': '23.6 µm/m-°C', 'start_temp': '20.0 °C', 'end_temp': '100 °C'}]","[['Aluminum, Al', '>= 99.35 %', '>= 99.35 %', 'Specified'], ['Copper, Cu', '<= 0.05 %', '<= 0.05 %', ''], ['Magnesium, Mg', '<= 0.05 %', '<= 0.05 %', ''], ['Manganese, Mn', '<= 0.05 %', '<= 0.05 %', ''], ['Other, each', '<= 0.03 %', '<= 0.03 %', ''], ['Si+Fe', '<= 0.65 %', '<= 0.65 %', ''], ['Titanium, Ti', '<= 0.06 %', '<= 0.06 %', ''], ['Vanadium, V', '<= 0.05 %', '<= 0.05 %', ''], ['Zinc, Zn', '<= 0.10 %', '<= 0.10 %', '']]"
Aluminum 5182-O,"{'metric_value': '2.65', 'metric_unit': 'g/cc', 'comment': 'AA; Typical'}","{'metric_value': '69.6', 'metric_unit': 'GPa', 'comment': ''}","{'metric_value': '130', 'metric_unit': 'MPa', 'comment': ''}","{'metric_value': '275', 'metric_unit': 'MPa', 'comment': ''}","{'metric_value': '138', 'metric_unit': 'MPa', 'comment': ''}","{'metric_value': '0.904', 'metric_unit': 'J/g-°C', 'comment': ''}","[{'value': '24.1 µm/m-°C', 'start_temp': '20.0 °C', 'end_temp': '100 °C'}]","[['Aluminum, Al', '93.2 - 95.8 %', '93.2 - 95.8 %', 'As remainder'], ['Chromium, Cr', '<= 0.10 %', '<= 0.10 %', ''], ['Copper, Cu', '<= 0.15 %', '<= 0.15 %', ''], ['Iron, Fe', '<= 0.35 %', '<= 0.35 %', ''], ['Magnesium, Mg', '4.0 - 5.0 %', '4.0 - 5.0 %', ''], ['Manganese, Mn', '0.20 - 0.50 %', '0.20 - 0.50 %', ''], ['Other, each', '<= 0.05 %', '<= 0.05 %', ''], ['Other, total', '<= 0.15 %', '<= 0.15 %', ''], ['Silicon, Si', '<= 0.20 %', '<= 0.20 %', ''], ['Titanium, Ti', '<= 0.10 %', '<= 0.10 %', ''], ['Zinc, Zn', '<= 0.25 %', '<= 0.25 %', '']]"
Aluminum 1060-H112,"{'metric_value': '2.705', 'metric_unit': 'g/cc', 'comment': ''}","{'metric_value': '69.0', 'metric_unit': 'GPa', 'comment': ''}","{'metric_value': '17.0', 'metric_unit': 'MPa', 'comment': 'Extruded tube'}","{'metric_value': '58.', 'metric_unit': '0', 'comment': 'Extruded tube'}",,"{'metric_value': '0.900', 'metric_unit': 'J/g-°C', 'comment': ''}",,"[['Aluminum, Al', '>= 99.6 %', '>= 99.6 %', 'Specified'], ['Copper, Cu', '<= 0.050 %', '<= 0.050 %', ''], ['Iron, Fe', '<= 0.35 %', '<= 0.35 %', ''], ['Magnesium, Mg', '<= 0.030 %', '<= 0.030 %', ''], ['Manganese, Mn', '<= 0.030 %', '<= 0.030 %', ''], ['Other, each', '<= 0.030 %', '<= 0.030 %', ''], ['Silicon, Si', '<= 0.25 %', '<= 0.25 %', ''], ['Titanium, Ti', '<= 0.030 %', '<= 0.030 %', ''], ['Vanadium, V', '<= 0.050 %', '<= 0.050 %', ''], ['Zinc, Zn', '<= 0.050 %', '<= 0.050 %', '']]"
ALIMEX ACP 5080R Aluminum Cast Material,"{'metric_value': '2.66', 'metric_unit': 'g/cc', 'comment': ''}","{'metric_value': '70.0', 'metric_unit': 'GPa', 'comment': ''}","{'metric_value': '130', 'metric_unit': 'MPa', 'comment': ''}","{'metric_value': '290', 'metric_unit': 'MPa', 'comment': 'Rm'}",,,,[]
"Aleris Weldural Aluminum Alloy, 300 mm Thickness","{'metric_value': '2.84', 'metric_unit': 'g/cc', 'comment': ''}","{'metric_value': '73.8', 'metric_unit': 'GPa', 'comment': ''}","{'metric_value': '320', 'metric_unit': 'MPa', 'comment': 'Typical'}","{'metric_value': '405', 'metric_unit': 'MPa', 'comment': 'Typical'}",,,"[{'value': '22.5 µm/m-°C', 'start_temp': '20.0 °C', 'end_temp': '100 °C'}]","[['Aluminum, Al', '93 %', '93 %', ''], ['Copper, Cu', '5.8 - 6.8 %', '5.8 - 6.8 %', ''], ['Iron, Fe', '<= 0.40 %', '<= 0.40 %', ''], ['Magnesium, Mg', '<= 0.10 %', '<= 0.10 %', ''], ['Manganese, Mn', '0.20 - 0.40 %', '0.20 - 0.40 %', ''], ['Other, total', '<= 0.15 %', '<= 0.15 %', ''], ['Silicon, Si', '<= 0.30 %', '<= 0.30 %', ''], ['Titanium, Ti', '0.020 - 0.10 %', '0.020 - 0.10 %', ''], ['Zinc, Zn', '<= 0.10 %', '<= 0.10 %', ''], ['Zirconium, Zr', '0.10 - 0.25 %', '0.10 - 0.25 %', '']]"
"Aluminum 201.0-T4, Sand Cast","{'metric_value': '2.80', 'metric_unit': 'g/cc', 'comment': ''}","{'metric_value': '71.0', 'metric_unit': 'GPa', 'comment': 'Compressive modulus in is typically about 2% higher for Al alloys'}","{'metric_value': '215', 'metric_unit': 'MPa', 'comment': ''}","{'metric_value': '365', 'metric_unit': 'MPa', 'comment': ''}",,"{'metric_value': '0.963', 'metric_unit': 'J/g-°C', 'comment': 'Typical for cast aluminum'}","[{'value': '19.3 µm/m-°C', 'start_temp': '20.0 °C', 'end_temp': '100 °C'}]","[['Aluminum, Al', '92 - 95.1 %', '92 - 95.1 %', 'As remainder'], ['Copper, Cu', '4.0 - 5.2 %', '4.0 - 5.2 %', ''], ['Iron, Fe', '<= 0.15 %', '<= 0.15 %', ''], ['Magnesium, Mg', '0.15 - 0.55 %', '0.15 - 0.55 %', ''], ['Manganese, Mn', '0.20 - 0.50 %', '0.20 - 0.50 %', ''], ['Other, each', '<= 0.050 %', '<= 0.050 %', ''], ['Other, total', '<= 0.10 %', '<= 0.10 %', ''], ['Silicon, Si', '<= 0.10 %', '<= 0.10 %', ''], ['Silver, Ag', '0.40 - 1.0 %', '0.40 - 1.0 %', ''], ['Titanium, Ti', '0.15 - 0.35 %', '0.15 - 0.35 %', '']]"
Aluminum 1350-H14,"{'metric_value': '2.705', 'metric_unit': 'g/cc', 'comment': 'AA; Typical'}","{'metric_value': '68.9', 'metric_unit': 'GPa', 'comment': 'AA; Typical; Average of tension and compression.  Compression modulus is about 2% greater than tensile modulus.'}","{'metric_value': '96.5', 'metric_unit': 'MPa', 'comment': 'AA; Typical'}","{'metric_value': '110', 'metric_unit': 'MPa', 'comment': 'AA; Typical'}",,"{'metric_value': '0.900', 'metric_unit': 'J/g-°C', 'comment': ''}","[{'value': '23.8 µm/m-°C', 'start_temp': '20.0 °C', 'end_temp': '100 °C'}]","[['Aluminum, Al', '>= 99.50 %', '>= 99.50 %', 'Specified'], ['Boron, B', '<= 0.05 %', '<= 0.05 %', ''], ['Chromium, Cr', '<= 0.01 %', '<= 0.01 %', ''], ['Copper, Cu', '<= 0.05 %', '<= 0.05 %', ''], ['Gallium, Ga', '<= 0.03 %', '<= 0.03 %', ''], ['Iron, Fe', '<= 0.40 %', '<= 0.40 %', ''], ['Manganese, Mn', '<= 0.01 %', '<= 0.01 %', ''], ['Other, each', '<= 0.03 %', '<= 0.03 %', ''], ['Other, total', '<= 0.10 %', '<= 0.10 %', ''], ['Silicon, Si', '<= 0.10 %', '<= 0.10 %', ''], ['V+Ti', '>= 0.02 %', '>= 0.02 %', ''], ['Zinc, Zn', '<= 0.05 %', '<= 0.05 %', '']]"
Aluminum 7039-T61,"{'metric_value': '2.74', 'metric_unit': 'g/cc', 'comment': 'AA; Typical'}","{'metric_value': '69.6', 'metric_unit': 'GPa', 'comment': 'Average of Tension and Compression.  In Al alloys, the compressive modulus is typically 2% greater than the tensile modulus'}","{'metric_value': '330', 'metric_unit': 'MPa', 'comment': ''}","{'metric_value': '400', 'metric_unit': 'MPa', 'comment': ''}","{'metric_value': '160', 'metric_unit': 'MPa', 'comment': ''}","{'metric_value': '0.880', 'metric_unit': 'J/g-°C', 'comment': 'Estimated from trends in similar Al alloys.'}","[{'value': '23.4 µm/m-°C', 'start_temp': '20.0 °C', 'end_temp': '100 °C'}]","[['Aluminum, Al', '90.5 - 94 %', '90.5 - 94 %', 'As remainder'], ['Chromium, Cr', '0.15 - 0.25 %', '0.15 - 0.25 %', ''], ['Copper, Cu', '<= 0.10 %', '<= 0.10 %', ''], ['Iron, Fe', '<= 0.40 %', '<= 0.40 %', ''], ['Magnesium, Mg', '2.3 - 3.3 %', '2.3 - 3.3 %', ''], ['Manganese, Mn', '0.10 - 0.40 %', '0.10 - 0.40 %', ''], ['Other, each', '<= 0.05 %', '<= 0.05 %', ''], ['Other, total', '<= 0.15 %', '<= 0.15 %', ''], ['Silicon, Si', '<= 0.30 %', '<= 0.30 %', ''], ['Titanium, Ti', '<= 0.10 %', '<= 0.10 %', ''], ['Zinc, Zn', '3.5 - 4.5 %', '3.5 - 4.5 %', '']]"
"Aluminum LM25 TF (T6) Temper, Sand Cast","{'metric_value': '2.68', 'metric_unit': 'g/cc', 'comment': 'AA 356.0'}",,,"{'metric_value': '230', 'metric_unit': 'MPa', 'comment': ''}",,,,"[['Aluminum, Al', '90.15 - 91.55 %', '90.15 - 91.55 %', 'As remainder'], ['Copper, Cu', '0.20 %', '0.20 %', ''], ['Iron, Fe', '0.50 %', '0.50 %', ''], ['Lead, Pb', '0.10 %', '0.10 %', ''], ['Magnesium, Mg', '0.20 - 0.60 %', '0.20 - 0.60 %', ''], ['Manganese, Mn', '0.30 %', '0.30 %', ''], ['Nickel, Ni', '0.10 %', '0.10 %', ''], ['Other, each', '0.050 %', '0.050 %', ''], ['Other, total', '0.15 %', '0.15 %', ''], ['Silicon, Si', '6.5 - 7.5 %', '6.5 - 7.5 %', ''], ['Tin, Sn', '0.050 %', '0.050 %', ''], ['Titanium, Ti', '0.20 %', '0.20 %', ''], ['Zinc, Zn', '0.10 %', '0.10 %', '']]"
Aluminum 6101-H111,"{'metric_value': '2.70', 'metric_unit': 'g/cc', 'comment': 'AA; Typical'}","{'metric_value': '69.0', 'metric_unit': 'GPa', 'comment': 'Average of Tension and Compression.  In Al alloys, the compressive modulus is typically 2% greater than the tensile modulus'}","{'metric_value': '75.8', 'metric_unit': 'MPa', 'comment': 'AA; Typical'}","{'metric_value': '96.5', 'metric_unit': 'MPa', 'comment': 'AA; Typical'}",,"{'metric_value': '0.895', 'metric_unit': 'J/g-°C', 'comment': ''}","[{'value': '23.5 µm/m-°C', 'start_temp': '20.0 °C', 'end_temp': '100 °C'}]","[['Aluminum, Al', '<= 97.6 %', '<= 97.6 %', 'As remainder'], ['Boron, B', '<= 0.06 %', '<= 0.06 %', ''], ['Chromium, Cr', '<= 0.03 %', '<= 0.03 %', ''], ['Copper, Cu', '<= 0.10 %', '<= 0.10 %', ''], ['Iron, Fe', '<= 0.50 %', '<= 0.50 %', ''], ['Magnesium, Mg', '0.35 - 0.80 %', '0.35 - 0.80 %', ''], ['Manganese, Mn', '<= 0.03 %', '<= 0.03 %', ''], ['Other, each', '<= 0.03 %', '<= 0.03 %', ''], ['Other, total', '<= 0.10 %', '<= 0.10 %', ''], ['Silicon, Si', '0.30 - 0.70 %', '0.30 - 0.70 %', ''], ['Zinc, Zn', '<= 0.10 %', '<= 0.10 %', '']]"
"Aluminum 295.0-T6, Sand Cast","{'metric_value': '2.81', 'metric_unit': 'g/cc', 'comment': 'AA; Typical'}","{'metric_value': '70.0', 'metric_unit': 'GPa', 'comment': 'Compressive modulus in is typically about 2% higher for Al alloys'}","{'metric_value': '138', 'metric_unit': 'MPa', 'comment': 'AA'}","{'metric_value': '221', 'metric_unit': 'MPa', 'comment': 'AA'}","{'metric_value': '52.0', 'metric_unit': 'MPa', 'comment': 'Notch Status unknown, R.R. Moore Test'}","{'metric_value': '0.963', 'metric_unit': 'J/g-°C', 'comment': ''}","[{'value': '22.9 µm/m-°C', 'start_temp': '20.0 °C', 'end_temp': '100 °C'}]","[['Aluminum, Al', '91.3 - 95.3 %', '91.3 - 95.3 %', 'As remainder'], ['Copper, Cu', '4.0 - 5.0 %', '4.0 - 5.0 %', ''], ['Iron, Fe', '<= 1.0 %', '<= 1.0 %', ''], ['Magnesium, Mg', '<= 0.03 %', '<= 0.03 %', ''], ['Manganese, Mn', '<= 0.35 %', '<= 0.35 %', ''], ['Other, each', '<= 0.05 %', '<= 0.05 %', ''], ['Other, total', '<= 0.15 %', '<= 0.15 %', ''], ['Silicon, Si', '0.70 - 1.5 %', '0.70 - 1.5 %', ''], ['Titanium, Ti', '<= 0.25 %', '<= 0.25 %', ''], ['Zinc, Zn', '<= 0.35 %', '<= 0.35 %', '']]"
"Aluminum 2091-T8x, 10% cold work","{'metric_value': '2.58', 'metric_unit': 'g/cc', 'comment': 'AA; Typical'}","{'metric_value': '75.0', 'metric_unit': 'GPa', 'comment': ''}","{'metric_value': '410', 'metric_unit': 'MPa', 'comment': ''}","{'metric_value': '460', 'metric_unit': 'MPa', 'comment': ''}",,"{'metric_value': '0.860', 'metric_unit': 'J/g-°C@Temperature 100 °C', 'comment': ''}","[{'value': '23.9 µm/m-°C', 'start_temp': '20.0 °C', 'end_temp': '100 °C'}]","[['Aluminum, Al', '91.9 - 95.4 %', '91.9 - 95.4 %', 'As remainder'], ['Chromium, Cr', '<= 0.10 %', '<= 0.10 %', ''], ['Copper, Cu', '1.8 - 2.5 %', '1.8 - 2.5 %', ''], ['Iron, Fe', '<= 0.30 %', '<= 0.30 %', ''], ['Lithium, Li', '1.7 - 2.3 %', '1.7 - 2.3 %', ''], ['Magnesium, Mg', '1.1 - 1.9 %', '1.1 - 1.9 %', ''], ['Manganese, Mn', '<= 0.10 %', '<= 0.10 %', ''], ['Other, each', '<= 0.05 %', '<= 0.05 %', ''], ['Other, total', '<= 0.15 %', '<= 0.15 %', ''], ['Silicon, Si', '<= 0.20 %', '<= 0.20 %', ''], ['Titanium, Ti', '<= 0.10 %', '<= 0.10 %', ''], ['Zinc, Zn', '<= 0.25 %', '<= 0.25 %', ''], ['Zirconium, Zr', '0.04 - 0.16 %', '0.04 - 0.16 %', '']]"
Aluminum 2219-T62,"{'metric_value': '2.84', 'metric_unit': 'g/cc', 'comment': 'AA; Typical'}","{'metric_value': '73.1', 'metric_unit': 'GPa', 'comment': 'AA; Typical; Average of tension and compression.  Compression modulus is about 2% greater than tensile modulus.'}","{'metric_value': '290', 'metric_unit': 'MPa', 'comment': 'AA; Typical'}","{'metric_value': '414', 'metric_unit': 'MPa', 'comment': 'AA; Typical'}","{'metric_value': '103', 'metric_unit': 'MPa', 'comment': 'completely reversed stress; RR Moore machine/specimen'}","{'metric_value': '0.864', 'metric_unit': 'J/g-°C', 'comment': ''}","[{'value': '22.5 µm/m-°C', 'start_temp': '20.0 °C', 'end_temp': '100 °C'}]","[['Aluminum, Al', '91.5 - 93.8 %', '91.5 - 93.8 %', 'As remainder'], ['Copper, Cu', '5.8 - 6.8 %', '5.8 - 6.8 %', ''], ['Iron, Fe', '<= 0.30 %', '<= 0.30 %', ''], ['Magnesium, Mg', '<= 0.02 %', '<= 0.02 %', ''], ['Manganese, Mn', '0.20 - 0.40 %', '0.20 - 0.40 %', ''], ['Other, each', '<= 0.05 %', '<= 0.05 %', ''], ['Other, total', '<= 0.15 %', '<= 0.15 %', ''], ['Silicon, Si', '<= 0.20 %', '<= 0.20 %', ''], ['Titanium, Ti', '0.02 - 0.10 %', '0.02 - 0.10 %', ''], ['Vanadium, V', '0.05 - 0.15 %', '0.05 - 0.15 %', ''], ['Zinc, Zn', '<= 0.10 %', '<= 0.10 %', ''], ['Zirconium, Zr', '0.10 - 0.25 %', '0.10 - 0.25 %', '']]"
Aluminum 6262-T6,"{'metric_value': '2.72', 'metric_unit': 'g/cc', 'comment': 'AA; Typical'}","{'metric_value': '69.0', 'metric_unit': 'GPa', 'comment': 'Average of Tension and Compression.  In Al alloys, the compressive modulus is typically 2% greater than the tensile modulus.  Estimated from trends in similar Al alloys.'}","{'metric_value': '190', 'metric_unit': 'MPa', 'comment': ''}","{'metric_value': '220', 'metric_unit': 'MPa', 'comment': ''}","{'metric_value': '90.0', 'metric_unit': 'MPa', 'comment': 'unnotched R. R. Moore rotating beam'}","{'metric_value': '0.890', 'metric_unit': 'J/g-°C', 'comment': 'Estimated from trends in similar Al alloys.'}","[{'value': '23.4 µm/m-°C', 'start_temp': '20.0 °C', 'end_temp': '100 °C'}]","[['Aluminum, Al', '94.6 - 97.8 %', '94.6 - 97.8 %', 'As remainder'], ['Bismuth, Bi', '0.40 - 0.70 %', '0.40 - 0.70 %', ''], ['Chromium, Cr', '0.04 - 0.14 %', '0.04 - 0.14 %', ''], ['Copper, Cu', '0.15 - 0.40 %', '0.15 - 0.40 %', ''], ['Iron, Fe', '<= 0.70 %', '<= 0.70 %', ''], ['Lead, Pb', '0.40 - 0.70 %', '0.40 - 0.70 %', ''], ['Magnesium, Mg', '0.80 - 1.2 %', '0.80 - 1.2 %', ''], ['Manganese, Mn', '<= 0.15 %', '<= 0.15 %', ''], ['Other, each', '<= 0.05 %', '<= 0.05 %', ''], ['Other, total', '<= 0.15 %', '<= 0.15 %', ''], ['Silicon, Si', '0.40 - 0.80 %', '0.40 - 0.80 %', ''], ['Titanium, Ti', '<= 0.15 %', '<= 0.15 %', ''], ['Zinc, Zn', '<= 0.25 %', '<= 0.25 %', '']]"
Aluminum 2024-T361,"{'metric_value': '2.78', 'metric_unit': 'g/cc', 'comment': 'AA; Typical'}","{'metric_value': '73.1', 'metric_unit': 'GPa', 'comment': 'AA; Typical; Average of tension and compression.  Compression modulus is about 2% greater than tensile modulus.'}","{'metric_value': '393', 'metric_unit': 'MPa', 'comment': 'AA; Typical'}","{'metric_value': '496', 'metric_unit': 'MPa', 'comment': 'AA; Typical'}","{'metric_value': '124', 'metric_unit': 'MPa', 'comment': 'completely reversed stress; RR Moore machine/specimen'}","{'metric_value': '0.875', 'metric_unit': 'J/g-°C', 'comment': ''}","[{'value': '23.2 µm/m-°C', 'start_temp': '20.0 °C', 'end_temp': '100 °C'}]","[['Aluminum, Al', '90.7 - 94.7 %', '90.7 - 94.7 %', 'As remainder'], ['Chromium, Cr', '<= 0.10 %', '<= 0.10 %', ''], ['Copper, Cu', '3.8 - 4.9 %', '3.8 - 4.9 %', ''], ['Iron, Fe', '<= 0.50 %', '<= 0.50 %', ''], ['Magnesium, Mg', '1.2 - 1.8 %', '1.2 - 1.8 %', ''], ['Manganese, Mn', '0.30 - 0.90 %', '0.30 - 0.90 %', ''], ['Other, each', '<= 0.05 %', '<= 0.05 %', ''], ['Other, total', '<= 0.15 %', '<= 0.15 %', ''], ['Silicon, Si', '<= 0.50 %', '<= 0.50 %', ''], ['Titanium, Ti', '<= 0.15 %', '<= 0.15 %', ''], ['Zinc, Zn', '<= 0.25 %', '<= 0.25 %', '']]"
Aluminum 5005-H32,"{'metric_value': '2.70', 'metric_unit': 'g/cc', 'comment': 'AA; Typical'}","{'metric_value': '68.9', 'metric_unit': 'GPa', 'comment': 'AA; Typical; Average of tension and compression.  Compression modulus is about 2% greater than tensile modulus.'}","{'metric_value': '117', 'metric_unit': 'MPa', 'comment': 'AA; Typical'}","{'metric_value': '138', 'metric_unit': 'MPa', 'comment': 'AA; Typical'}",,"{'metric_value': '0.900', 'metric_unit': 'J/g-°C', 'comment': ''}","[{'value': '23.8 µm/m-°C', 'start_temp': '20.0 °C', 'end_temp': '100 °C'}]","[['Aluminum, Al', '<= 97 %', '<= 97 %', 'As remainder'], ['Chromium, Cr', '<= 0.10 %', '<= 0.10 %', ''], ['Copper, Cu', '<= 0.20 %', '<= 0.20 %', ''], ['Iron, Fe', '<= 0.70 %', '<= 0.70 %', ''], ['Magnesium, Mg', '0.50 - 1.1 %', '0.50 - 1.1 %', ''], ['Manganese, Mn', '<= 0.20 %', '<= 0.20 %', ''], ['Other, each', '<= 0.05 %', '<= 0.05 %', ''], ['Other, total', '<= 0.15 %', '<= 0.15 %', ''], ['Silicon, Si', '<= 0.30 %', '<= 0.30 %', ''], ['Zinc, Zn', '<= 0.25 %', '<= 0.25 %', '']]"
"Aluminum A390.0-F, -T5 Sand Cast","{'metric_value': '2.72', 'metric_unit': 'g/cc', 'comment': ''}","{'metric_value': '81.2', 'metric_unit': 'GPa', 'comment': ''}","{'metric_value': '180', 'metric_unit': 'MPa', 'comment': ''}","{'metric_value': '180', 'metric_unit': 'MPa', 'comment': ''}",,"{'metric_value': '0.963', 'metric_unit': 'J/g-°C', 'comment': 'Typical for cast aluminum'}","[{'value': '18.0 µm/m-°C', 'start_temp': '20.0 °C', 'end_temp': '100 °C'}]","[['Aluminum, Al', '75.2 - 79.6 %', '75.2 - 79.6 %', 'As remainder'], ['Copper, Cu', '4.0 - 5.0 %', '4.0 - 5.0 %', ''], ['Iron, Fe', '<= 0.50 %', '<= 0.50 %', ''], ['Magnesium, Mg', '0.45 - 0.65 %', '0.45 - 0.65 %', ''], ['Manganese, Mn', '<= 0.10 %', '<= 0.10 %', ''], ['Other, each', '<= 0.10 %', '<= 0.10 %', ''], ['Other, total', '<= 0.20 %', '<= 0.20 %', ''], ['Silicon, Si', '16 - 18 %', '16 - 18 %', ''], ['Titanium, Ti', '<= 0.20 %', '<= 0.20 %', ''], ['Zinc, Zn', '<= 0.10 %', '<= 0.10 %', '']]"
Aluminum 5454-H38,"{'metric_value': '2.69', 'metric_unit': 'g/cc', 'comment': 'AA; Typical'}",,,,,,"[{'value': '23.7 µm/m-°C', 'start_temp': '20.0 °C', 'end_temp': '100 °C'}]","[['Aluminum, Al', '94.4 - 97.1 %', '94.4 - 97.1 %', 'As remainder'], ['Chromium, Cr', '0.05 - 0.20 %', '0.05 - 0.20 %', ''], ['Copper, Cu', '<= 0.10 %', '<= 0.10 %', ''], ['Iron, Fe', '<= 0.40 %', '<= 0.40 %', ''], ['Magnesium, Mg', '2.4 - 3.0 %', '2.4 - 3.0 %', ''], ['Manganese, Mn', '0.50 - 1.0 %', '0.50 - 1.0 %', ''], ['Other, each', '<= 0.05 %', '<= 0.05 %', ''], ['Other, total', '<= 0.15 %', '<= 0.15 %', ''], ['Silicon, Si', '<= 0.25 %', '<= 0.25 %', ''], ['Titanium, Ti', '<= 0.20 %', '<= 0.20 %', ''], ['Zinc, Zn', '<= 0.25 %', '<= 0.25 %', '']]"
Aluminum 3005-H14,"{'metric_value': '2.73', 'metric_unit': 'g/cc', 'comment': 'AA; Typical'}","{'metric_value': '69.0', 'metric_unit': 'GPa', 'comment': 'Average of Tension and Compression.  In Al alloys, the compressive modulus is typically 2% greater than the tensile modulus.  Estimated from trends in similar Al alloys.'}","{'metric_value': '165', 'metric_unit': 'MPa', 'comment': ''}","{'metric_value': '180', 'metric_unit': 'MPa', 'comment': ''}",,"{'metric_value': '0.890', 'metric_unit': 'J/g-°C', 'comment': 'Estimated from trends in similar Al alloys.'}","[{'value': '23.9 µm/m-°C', 'start_temp': '20.0 °C', 'end_temp': '100 °C'}]","[['Aluminum, Al', '95.7 - 98.8 %', '95.7 - 98.8 %', 'As remainder'], ['Chromium, Cr', '<= 0.10 %', '<= 0.10 %', ''], ['Copper, Cu', '<= 0.30 %', '<= 0.30 %', ''], ['Iron, Fe', '<= 0.70 %', '<= 0.70 %', ''], ['Magnesium, Mg', '0.20 - 0.60 %', '0.20 - 0.60 %', ''], ['Manganese, Mn', '1.0 - 1.5 %', '1.0 - 1.5 %', ''], ['Other, each', '<= 0.05 %', '<= 0.05 %', ''], ['Other, total', '<= 0.15 %', '<= 0.15 %', ''], ['Silicon, Si', '<= 0.60 %', '<= 0.60 %', ''], ['Titanium, Ti', '<= 0.10 %', '<= 0.10 %', ''], ['Zinc, Zn', '<= 0.25 %', '<= 0.25 %', '']]"
"Aluminum 242.0-T61, Sand Cast","{'metric_value': '2.823', 'metric_unit': 'g/cc', 'comment': ''}","{'metric_value': '71.0', 'metric_unit': 'GPa', 'comment': 'Compressive modulus in is typically about 2% higher for Al alloys'}","{'metric_value': '138', 'metric_unit': 'MPa', 'comment': 'AA'}","{'metric_value': '221', 'metric_unit': 'MPa', 'comment': 'AA'}",,"{'metric_value': '0.963', 'metric_unit': 'J/g-°C', 'comment': ''}","[{'value': '22.7 µm/m-°C', 'start_temp': '20.0 °C', 'end_temp': '100 °C'}]","[['Aluminum, Al', '88.3 - 93.6 %', '88.3 - 93.6 %', 'As remainder'], ['Chromium, Cr', '<= 0.25 %', '<= 0.25 %', ''], ['Copper, Cu', '3.5 - 4.5 %', '3.5 - 4.5 %', ''], ['Iron, Fe', '<= 1.0 %', '<= 1.0 %', ''], ['Magnesium, Mg', '1.2 - 1.8 %', '1.2 - 1.8 %', ''], ['Manganese, Mn', '<= 0.35 %', '<= 0.35 %', ''], ['Nickel, Ni', '1.7 - 2.3 %', '1.7 - 2.3 %', ''], ['Other, each', '<= 0.05 %', '<= 0.05 %', ''], ['Other, total', '<= 0.15 %', '<= 0.15 %', ''], ['Silicon, Si', '<= 0.70 %', '<= 0.70 %', ''], ['Titanium, Ti', '<= 0.25 %', '<= 0.25 %', ''], ['Zinc, Zn', '<= 0.35 %', '<= 0.35 %', '']]"
Aluminum 3003-H16,"{'metric_value': '2.73', 'metric_unit': 'g/cc', 'comment': 'AA; Typical'}","{'metric_value': '68.9', 'metric_unit': 'GPa', 'comment': 'AA; Typical; Average of tension and compression.  Compression modulus is about 2% greater than tensile modulus.'}","{'metric_value': '172', 'metric_unit': 'MPa', 'comment': 'AA; Typical'}","{'metric_value': '179', 'metric_unit': 'MPa', 'comment': 'AA; Typical'}","{'metric_value': '68.9', 'metric_unit': 'MPa', 'comment': 'completely reversed stress; RR Moore machine/specimen'}","{'metric_value': '0.893', 'metric_unit': 'J/g-°C', 'comment': ''}","[{'value': '23.2 µm/m-°C', 'start_temp': '20.0 °C', 'end_temp': '100 °C'}]","[['Aluminum, Al', '96.7 - 99 %', '96.7 - 99 %', 'As remainder'], ['Copper, Cu', '0.05 - 0.20 %', '0.05 - 0.20 %', ''], ['Iron, Fe', '<= 0.70 %', '<= 0.70 %', ''], ['Manganese, Mn', '1.0 - 1.5 %', '1.0 - 1.5 %', ''], ['Other, each', '<= 0.05 %', '<= 0.05 %', ''], ['Other, total', '<= 0.15 %', '<= 0.15 %', ''], ['Silicon, Si', '<= 0.60 %', '<= 0.60 %', ''], ['Zinc, Zn', '<= 0.10 %', '<= 0.10 %', '']]"
Aluminum 7475-T651,"{'metric_value': '2.81', 'metric_unit': 'g/cc', 'comment': 'AA; Typical'}","{'metric_value': '71.7', 'metric_unit': 'GPa', 'comment': 'AA; Typical; Average of tension and compression.  Compression modulus is about 2% greater than tensile modulus.'}","{'metric_value': '510', 'metric_unit': 'MPa', 'comment': 'AA; Typical'}","{'metric_value': '586', 'metric_unit': 'MPa', 'comment': 'AA; Typical'}",,"{'metric_value': '0.880', 'metric_unit': 'J/g-°C', 'comment': 'Estimated from trends in similar Al alloys.'}","[{'value': '23.4 µm/m-°C', 'start_temp': '20.0 °C', 'end_temp': '100 °C'}]","[['Aluminum, Al', '88.5 - 91.5 %', '88.5 - 91.5 %', 'As remainder'], ['Chromium, Cr', '0.18 - 0.25 %', '0.18 - 0.25 %', ''], ['Copper, Cu', '1.2 - 1.9 %', '1.2 - 1.9 %', ''], ['Iron, Fe', '<= 0.12 %', '<= 0.12 %', ''], ['Magnesium, Mg', '1.9 - 2.6 %', '1.9 - 2.6 %', ''], ['Manganese, Mn', '<= 0.06 %', '<= 0.06 %', ''], ['Other, each', '<= 0.05 %', '<= 0.05 %', ''], ['Other, total', '<= 0.15 %', '<= 0.15 %', ''], ['Silicon, Si', '<= 0.10 %', '<= 0.10 %', ''], ['Titanium, Ti', '<= 0.06 %', '<= 0.06 %', ''], ['Zinc, Zn', '5.2 - 6.2 %', '5.2 - 6.2 %', '']]"
Aluminum 711.0-F Casting Alloy,"{'metric_value': '2.84', 'metric_unit': 'g/cc', 'comment': 'AA; Typical'}","{'metric_value': '71.0', 'metric_unit': 'GPa', 'comment': 'Aluminum 770.0'}",,,,"{'metric_value': '0.963', 'metric_unit': 'J/g-°C', 'comment': 'Typical for cast aluminum'}","[{'value': '23.6 µm/m-°C', 'start_temp': '20.0 °C', 'end_temp': '100 °C'}]","[['Aluminum, Al', '89.8 - 92.7 %', '89.8 - 92.7 %', 'As remainder'], ['Copper, Cu', '0.35 - 0.60 %', '0.35 - 0.60 %', ''], ['Iron, Fe', '0.70 - 1.4 %', '0.70 - 1.4 %', ''], ['Magnesium, Mg', '0.25 - 0.45 %', '0.25 - 0.45 %', ''], ['Manganese, Mn', '<= 0.05 %', '<= 0.05 %', ''], ['Other, each', '<= 0.05 %', '<= 0.05 %', ''], ['Other, total', '<= 0.15 %', '<= 0.15 %', ''], ['Silicon, Si', '<= 0.30 %', '<= 0.30 %', ''], ['Titanium, Ti', '<= 0.20 %', '<= 0.20 %', ''], ['Zinc, Zn', '6.0 - 7.0 %', '6.0 - 7.0 %', '']]"
4015-H14 Aluminum,"{'metric_value': '2.71', 'metric_unit': 'g/cc', 'comment': 'AA; Typical'}",,"{'metric_value': '135', 'metric_unit': 'MPa', 'comment': ''}","{'metric_value': '16', 'metric_unit': '0', 'comment': ''}",,,,"[['Aluminum, Al', '94.8 - 97.9 %', '94.8 - 97.9 %', 'As remainder'], ['Copper, Cu', '<= 0.20 %', '<= 0.20 %', ''], ['Iron, Fe', '<= 0.70 %', '<= 0.70 %', ''], ['Magnesium, Mg', '0.10 - 0.50 %', '0.10 - 0.50 %', ''], ['Manganese, Mn', '0.60 - 1.2 %', '0.60 - 1.2 %', ''], ['Other, each', '<= 0.050 %', '<= 0.050 %', ''], ['Other, total', '<= 0.15 %', '<= 0.15 %', ''], ['Silicon, Si', '1.4 - 2.2 %', '1.4 - 2.2 %', ''], ['Zinc, Zn', '<= 0.20 %', '<= 0.20 %', '']]"
Aluminum 6020-T9,"{'metric_value': '2.71', 'metric_unit': 'g/cc', 'comment': ''}",,"{'metric_value': '338', 'metric_unit': 'MPa', 'comment': ''}","{'metric_value': '352', 'metric_unit': 'MPa', 'comment': ''}",,,"[{'value': '23.8 µm/m-°C', 'start_temp': '20.0 °C', 'end_temp': '100 °C'}]","[['Aluminum, Al', '93.9 - 97.8 %', '93.9 - 97.8 %', 'As remainder'], ['Chromium, Cr', '<= 0.15 %', '<= 0.15 %', ''], ['Copper, Cu', '0.30 - 0.90 %', '0.30 - 0.90 %', ''], ['Iron, Fe', '<= 0.50 %', '<= 0.50 %', ''], ['Lead, Pb', '<= 0.05 %', '<= 0.05 %', ''], ['Magnesium, Mg', '0.60 - 1.2 %', '0.60 - 1.2 %', ''], ['Manganese, Mn', '<= 0.35 %', '<= 0.35 %', ''], ['Other, each', '<= 0.05 %', '<= 0.05 %', ''], ['Other, total', '<= 0.15 %', '<= 0.15 %', ''], ['Silicon, Si', '0.40 - 0.90 %', '0.40 - 0.90 %', ''], ['Tin, Sn', '0.90 - 1.5 %', '0.90 - 1.5 %', ''], ['Titanium, Ti', '<= 0.15 %', '<= 0.15 %', ''], ['Zinc, Zn', '<= 0.20 %', '<= 0.20 %', '']]"
"Aluminum 356.0-F, Permanent Mold Cast","{'metric_value': '2.68', 'metric_unit': 'g/cc', 'comment': ''}","{'metric_value': '72.4', 'metric_unit': 'GPa', 'comment': 'Compressive modulus in is typically about 2% higher for Al alloys'}",,"{'metric_value': '145', 'metric_unit': 'MPa', 'comment': 'AA'}",,"{'metric_value': '0.963', 'metric_unit': 'J/g-°C', 'comment': ''}","[{'value': '21.4 µm/m-°C', 'start_temp': '20.0 °C', 'end_temp': '100 °C'}]","[['Aluminum, Al', '90.1 - 93.3 %', '90.1 - 93.3 %', 'As remainder'], ['Copper, Cu', '<= 0.25 %', '<= 0.25 %', ''], ['Iron, Fe', '<= 0.60 %', '<= 0.60 %', ''], ['Magnesium, Mg', '0.20 - 0.45 %', '0.20 - 0.45 %', ''], ['Manganese, Mn', '<= 0.35 %', '<= 0.35 %', ''], ['Other, each', '<= 0.05 %', '<= 0.05 %', ''], ['Other, total', '<= 0.15 %', '<= 0.15 %', ''], ['Silicon, Si', '6.5 - 7.5 %', '6.5 - 7.5 %', ''], ['Titanium, Ti', '<= 0.25 %', '<= 0.25 %', ''], ['Zinc, Zn', '<= 0.35 %', '<= 0.35 %', '']]"
Aluminum 3105-H26,"{'metric_value': '2.72', 'metric_unit': 'g/cc', 'comment': 'AA; Typical'}","{'metric_value': '68.9', 'metric_unit': 'GPa', 'comment': 'AA; Typical; Average of tension and compression.  Compression modulus is about 2% greater than tensile modulus.'}","{'metric_value': '165', 'metric_unit': 'MPa', 'comment': 'AA; Typical'}","{'metric_value': '165', 'metric_unit': 'MPa', 'comment': 'AA; Typical'}",,,"[{'value': '23.6 µm/m-°C', 'start_temp': '20.0 °C', 'end_temp': '100 °C'}]","[['Aluminum, Al', '<= 95.9 %', '<= 95.9 %', 'As remainder'], ['Chromium, Cr', '<= 0.20 %', '<= 0.20 %', ''], ['Copper, Cu', '<= 0.30 %', '<= 0.30 %', ''], ['Iron, Fe', '<= 0.70 %', '<= 0.70 %', ''], ['Magnesium, Mg', '0.20 - 0.80 %', '0.20 - 0.80 %', ''], ['Manganese, Mn', '0.30 - 0.80 %', '0.30 - 0.80 %', ''], ['Other, each', '<= 0.05 %', '<= 0.05 %', ''], ['Other, total', '<= 0.15 %', '<= 0.15 %', ''], ['Silicon, Si', '<= 0.60 %', '<= 0.60 %', ''], ['Titanium, Ti', '<= 0.10 %', '<= 0.10 %', ''], ['Zinc, Zn', '<= 0.40 %', '<= 0.40 %', '']]"
"Aluminum 713.0-F, Sand Cast","{'metric_value': '2.81', 'metric_unit': 'g/cc', 'comment': 'AA; Typical'}","{'metric_value': '71.0', 'metric_unit': 'GPa', 'comment': 'Aluminum 770.0'}","{'metric_value': '152', 'metric_unit': 'MPa', 'comment': 'AA'}","{'metric_value': '221', 'metric_unit': 'MPa', 'comment': 'AA'}","{'metric_value': '60.0', 'metric_unit': 'MPa', 'comment': 'Notch Status unknown, R.R. Moore Test'}","{'metric_value': '0.963', 'metric_unit': 'J/g-°C', 'comment': 'Typical for cast aluminum'}","[{'value': '24.1 µm/m-°C', 'start_temp': '20.0 °C', 'end_temp': '100 °C'}]","[['Aluminum, Al', '87.5 - 92.4 %', '87.5 - 92.4 %', 'As remainder'], ['Chromium, Cr', '<= 0.35 %', '<= 0.35 %', ''], ['Copper, Cu', '0.40 - 1.0 %', '0.40 - 1.0 %', ''], ['Iron, Fe', '<= 1.1 %', '<= 1.1 %', ''], ['Magnesium, Mg', '0.20 - 0.50 %', '0.20 - 0.50 %', ''], ['Manganese, Mn', '<= 0.60 %', '<= 0.60 %', ''], ['Nickel, Ni', '<= 0.15 %', '<= 0.15 %', ''], ['Other, each', '<= 0.10 %', '<= 0.10 %', ''], ['Other, total', '<= 0.25 %', '<= 0.25 %', ''], ['Silicon, Si', '<= 0.25 %', '<= 0.25 %', ''], ['Titanium, Ti', '<= 0.25 %', '<= 0.25 %', ''], ['Zinc, Zn', '7.0 - 8.0 %', '7.0 - 8.0 %', '']]"
Aluminum 6005-T5,"{'metric_value': '2.70', 'metric_unit': 'g/cc', 'comment': 'AA; Typical'}","{'metric_value': '69.0', 'metric_unit': 'GPa', 'comment': 'Average of Tension and Compression.  In Al alloys, the compressive modulus is typically 2% greater than the tensile modulus'}","{'metric_value': '240', 'metric_unit': 'MPa', 'comment': ''}","{'metric_value': '260', 'metric_unit': 'MPa', 'comment': ''}","{'metric_value': '100', 'metric_unit': 'MPa', 'comment': ''}","{'metric_value': '0.890', 'metric_unit': 'J/g-°C', 'comment': 'Estimated from trends in similar Al alloys.'}","[{'value': '23.4 µm/m-°C', 'start_temp': '20.0 °C', 'end_temp': '100 °C'}]","[['Aluminum, Al', '97.5 - 99 %', '97.5 - 99 %', 'As remainder'], ['Chromium, Cr', '<= 0.10 %', '<= 0.10 %', ''], ['Copper, Cu', '<= 0.10 %', '<= 0.10 %', ''], ['Iron, Fe', '<= 0.35 %', '<= 0.35 %', ''], ['Magnesium, Mg', '0.40 - 0.60 %', '0.40 - 0.60 %', ''], ['Manganese, Mn', '<= 0.10 %', '<= 0.10 %', ''], ['Other, each', '<= 0.05 %', '<= 0.05 %', ''], ['Other, total', '<= 0.15 %', '<= 0.15 %', ''], ['Silicon, Si', '0.60 - 0.90 %', '0.60 - 0.90 %', ''], ['Titanium, Ti', '<= 0.10 %', '<= 0.10 %', ''], ['Zinc, Zn', '<= 0.10 %', '<= 0.10 %', '']]"
Aluminum 360.0-F Die Casting Alloy,"{'metric_value': '2.68', 'metric_unit': 'g/cc', 'comment': ''}","{'metric_value': '71.0', 'metric_unit': 'GPa', 'comment': 'Compressive modulus in is typically about 2% higher for Al alloys'}","{'metric_value': '170', 'metric_unit': 'MPa', 'comment': ''}","{'metric_value': '300', 'metric_unit': 'MPa', 'comment': ''}","{'metric_value': '138', 'metric_unit': 'MPa', 'comment': 'Rotary Bend'}","{'metric_value': '0.963', 'metric_unit': 'J/g-°C', 'comment': ''}","[{'value': '20.9 µm/m-°C', 'start_temp': '20.0 °C', 'end_temp': '100 °C'}]","[['Aluminum, Al', '85.1 - 90.6 %', '85.1 - 90.6 %', 'As remainder'], ['Copper, Cu', '<= 0.60 %', '<= 0.60 %', ''], ['Iron, Fe', '<= 2.0 %', '<= 2.0 %', ''], ['Magnesium, Mg', '0.40 - 0.60 %', '0.40 - 0.60 %', ''], ['Manganese, Mn', '<= 0.35 %', '<= 0.35 %', ''], ['Nickel, Ni', '<= 0.50 %', '<= 0.50 %', ''], ['Other, total', '<= 0.25 %', '<= 0.25 %', ''], ['Silicon, Si', '9.0 - 10 %', '9.0 - 10 %', ''], ['Tin, Sn', '<= 0.15 %', '<= 0.15 %', ''], ['Zinc, Zn', '<= 0.50 %', '<= 0.50 %', '']]"
"Aluminum 356.0-T71, Sand Cast","{'metric_value': '2.68', 'metric_unit': 'g/cc', 'comment': ''}","{'metric_value': '72.4', 'metric_unit': 'GPa', 'comment': 'Compressive modulus in is typically about 2% higher for Al alloys'}","{'metric_value': '124', 'metric_unit': 'MPa', 'comment': 'AA'}","{'metric_value': '172', 'metric_unit': 'MPa', 'comment': 'AA'}","{'metric_value': '60.0', 'metric_unit': 'MPa', 'comment': 'Notch Status unknown, R.R. Moore Test'}","{'metric_value': '0.963', 'metric_unit': 'J/g-°C', 'comment': ''}","[{'value': '21.4 µm/m-°C', 'start_temp': '20.0 °C', 'end_temp': '100 °C'}]","[['Aluminum, Al', '90.1 - 93.3 %', '90.1 - 93.3 %', 'As remainder'], ['Copper, Cu', '<= 0.25 %', '<= 0.25 %', ''], ['Iron, Fe', '<= 0.60 %', '<= 0.60 %', ''], ['Magnesium, Mg', '0.20 - 0.45 %', '0.20 - 0.45 %', ''], ['Manganese, Mn', '<= 0.35 %', '<= 0.35 %', ''], ['Other, each', '<= 0.05 %', '<= 0.05 %', ''], ['Other, total', '<= 0.15 %', '<= 0.15 %', ''], ['Silicon, Si', '6.5 - 7.5 %', '6.5 - 7.5 %', ''], ['Titanium, Ti', '<= 0.25 %', '<= 0.25 %', ''], ['Zinc, Zn', '<= 0.35 %', '<= 0.35 %', '']]"
ALIMEX 2017A T451 Aluminum Alloy Rolled,"{'metric_value': '2.801', 'metric_unit': 'g/cc', 'comment': ''}","{'metric_value': '70.0', 'metric_unit': 'GPa', 'comment': ''}","{'metric_value': '240', 'metric_unit': 'MPa', 'comment': ''}","{'metric_value': '37', 'metric_unit': '0', 'comment': 'Rm'}",,,,[]
Aluminum A390.0-T6 Sand Cast,"{'metric_value': '2.72', 'metric_unit': 'g/cc', 'comment': ''}","{'metric_value': '81.2', 'metric_unit': 'GPa', 'comment': ''}","{'metric_value': '275', 'metric_unit': 'MPa', 'comment': ''}","{'metric_value': '275', 'metric_unit': 'MPa', 'comment': ''}","{'metric_value': '105', 'metric_unit': 'MPa', 'comment': 'Notch Status unknown, R.R. Moore Test'}","{'metric_value': '0.963', 'metric_unit': 'J/g-°C', 'comment': 'Typical for cast aluminum'}","[{'value': '18.0 µm/m-°C', 'start_temp': '20.0 °C', 'end_temp': '100 °C'}]","[['Aluminum, Al', '75.2 - 79.6 %', '75.2 - 79.6 %', 'As remainder'], ['Copper, Cu', '4.0 - 5.0 %', '4.0 - 5.0 %', ''], ['Iron, Fe', '<= 0.50 %', '<= 0.50 %', ''], ['Magnesium, Mg', '0.45 - 0.65 %', '0.45 - 0.65 %', ''], ['Manganese, Mn', '<= 0.10 %', '<= 0.10 %', ''], ['Other, each', '<= 0.10 %', '<= 0.10 %', ''], ['Other, total', '<= 0.20 %', '<= 0.20 %', ''], ['Silicon, Si', '16 - 18 %', '16 - 18 %', ''], ['Titanium, Ti', '<= 0.20 %', '<= 0.20 %', ''], ['Zinc, Zn', '<= 0.10 %', '<= 0.10 %', '']]"
