Repository: RealSteel183/FYP

# FYP
Accelerating novel Materials search for Space applications using AI techniques

File: extracted_Al_properties.csv (part 12 of 18)
Alloy Name,Density,Young's Modulus,Yield Strength,Tensile Strength,Fatigue Strength,Specific Heat,Coefficient of Thermal Expansion,Metal Chemical Notations
Aluminum 5052-H38,"{'metric_value': '2.68', 'metric_unit': 'g/cc', 'comment': 'AA; Typical'}","{'metric_value': '70.3', 'metric_unit': 'GPa', 'comment': 'AA; Typical; Average of tension and compression.  Compression modulus is about 2% greater than tensile modulus.'}","{'metric_value': '255', 'metric_unit': 'MPa', 'comment': 'AA; Typical'}","{'metric_value': '290', 'metric_unit': 'MPa', 'comment': 'AA; Typical'}","{'metric_value': '138', 'metric_unit': 'MPa', 'comment': 'completely reversed stress; RR Moore machine/specimen'}","{'metric_value': '0.880', 'metric_unit': 'J/g-°C', 'comment': 'Estimated from trends in similar Al alloys.'}","[{'value': '23.8 µm/m-°C', 'start_temp': '20.0 °C', 'end_temp': '100 °C'}]","[['Aluminum, Al', '95.7 - 97.7 %', '95.7 - 97.7 %', 'As remainder'], ['Chromium, Cr', '0.15 - 0.35 %', '0.15 - 0.35 %', ''], ['Copper, Cu', '<= 0.10 %', '<= 0.10 %', ''], ['Iron, Fe', '<= 0.40 %', '<= 0.40 %', ''], ['Magnesium, Mg', '2.2 - 2.8 %', '2.2 - 2.8 %', ''], ['Manganese, Mn', '<= 0.10 %', '<= 0.10 %', ''], ['Other, each', '<= 0.05 %', '<= 0.05 %', ''], ['Other, total', '<= 0.15 %', '<= 0.15 %', ''], ['Silicon, Si', '<= 0.25 %', '<= 0.25 %', ''], ['Zinc, Zn', '<= 0.10 %', '<= 0.10 %', '']]"
Aluminum 5457-H25,"{'metric_value': '2.69', 'metric_unit': 'g/cc', 'comment': 'AA; Typical'}","{'metric_value': '68.9', 'metric_unit': 'GPa', 'comment': 'AA; Typical; Average of tension and compression.  Compression modulus is about 2% greater than tensile modulus.'}","{'metric_value': '159', 'metric_unit': 'MPa', 'comment': 'AA; Typical'}","{'metric_value': '179', 'metric_unit': 'MPa', 'comment': 'AA; Typical'}",,"{'metric_value': '0.880', 'metric_unit': 'J/g-°C', 'comment': 'Estimated from trends in similar Al alloys.'}","[{'value': '23.8 µm/m-°C', 'start_temp': '20.0 °C', 'end_temp': '100 °C'}]","[['Aluminum, Al', '<= 97.7 %', '<= 97.7 %', 'As remainder'], ['Copper, Cu', '<= 0.20 %', '<= 0.20 %', ''], ['Iron, Fe', '<= 0.10 %', '<= 0.10 %', ''], ['Magnesium, Mg', '0.80 - 1.2 %', '0.80 - 1.2 %', ''], ['Manganese, Mn', '0.15 - 0.45 %', '0.15 - 0.45 %', ''], ['Other, each', '<= 0.03 %', '<= 0.03 %', ''], ['Other, total', '<= 0.10 %', '<= 0.10 %', ''], ['Silicon, Si', '<= 0.08 %', '<= 0.08 %', ''], ['Vanadium, V', '<= 0.05 %', '<= 0.05 %', ''], ['Zinc, Zn', '<= 0.05 %', '<= 0.05 %', '']]"
3013-H14 Aluminum,"{'metric_value': '2.74', 'metric_unit': 'g/cc', 'comment': 'AA; Typical'}","{'metric_value': '68.9', 'metric_unit': 'GPa', 'comment': 'AA3004 - Average of tension and compression'}","{'metric_value': '140', 'metric_unit': 'MPa', 'comment': '0.2% offset'}","{'metric_value': '155', 'metric_unit': 'MPa', 'comment': ''}",,"{'metric_value': '0.893', 'metric_unit': 'J/g-°C', 'comment': 'AA3004'}","[{'value': '23.2 µm/m-°C', 'start_temp': '20.0 °C', 'end_temp': '100 °C'}]","[['Aluminum, Al', '94.7 - 98.4 %', '94.7 - 98.4 %', 'As remainder'], ['Copper, Cu', '<= 0.50 %', '<= 0.50 %', ''], ['Iron, Fe', '<= 1.0 %', '<= 1.0 %', ''], ['Magnesium, Mg', '0.20 - 0.60 %', '0.20 - 0.60 %', ''], ['Manganese, Mn', '0.90 - 1.4 %', '0.90 - 1.4 %', ''], ['Other, each', '<= 0.050 %', '<= 0.050 %', ''], ['Other, total', '<= 0.15 %', '<= 0.15 %', ''], ['Silicon, Si', '<= 0.60 %', '<= 0.60 %', ''], ['Zinc, Zn', '0.50 - 1.0 %', '0.50 - 1.0 %', '']]"
Aluminum 7178-O,"{'metric_value': '2.83', 'metric_unit': 'g/cc', 'comment': 'AA; Typical'}","{'metric_value': '71.7', 'metric_unit': 'GPa', 'comment': 'AA; Typical; Average of tension and compression.  Compression modulus is about 2% greater than tensile modulus.'}","{'metric_value': '103', 'metric_unit': 'MPa', 'comment': 'AA; Typical'}","{'metric_value': '228', 'metric_unit': 'MPa', 'comment': 'AA; Typical'}",,"{'metric_value': '0.856', 'metric_unit': 'J/g-°C', 'comment': ''}","[{'value': '23.5 µm/m-°C', 'start_temp': '20.0 °C', 'end_temp': '100 °C'}]","[['Aluminum, Al', '85.3 - 89.5 %', '85.3 - 89.5 %', 'As remainder'], ['Chromium, Cr', '0.18 - 0.28 %', '0.18 - 0.28 %', ''], ['Copper, Cu', '1.6 - 2.4 %', '1.6 - 2.4 %', ''], ['Iron, Fe', '<= 0.50 %', '<= 0.50 %', ''], ['Magnesium, Mg', '2.4 - 3.1 %', '2.4 - 3.1 %', ''], ['Manganese, Mn', '<= 0.30 %', '<= 0.30 %', ''], ['Other, each', '<= 0.05 %', '<= 0.05 %', ''], ['Other, total', '<= 0.15 %', '<= 0.15 %', ''], ['Silicon, Si', '<= 0.40 %', '<= 0.40 %', ''], ['Titanium, Ti', '<= 0.20 %', '<= 0.20 %', ''], ['Zinc, Zn', '6.3 - 7.3 %', '6.3 - 7.3 %', '']]"
Aluminum 3102-H112,"{'metric_value': '2.71', 'metric_unit': 'g/cc', 'comment': 'AA; Typical'}","{'metric_value': '71.0', 'metric_unit': 'GPa', 'comment': ''}","{'metric_value': '35.0', 'metric_unit': 'MPa', 'comment': ''}","{'metric_value': '100', 'metric_unit': 'MPa', 'comment': ''}",,,,"[['Aluminum, Al', '<= 97.8 %', '<= 97.8 %', 'As remainder'], ['Copper, Cu', '<= 0.10 %', '<= 0.10 %', ''], ['Iron, Fe', '<= 0.70 %', '<= 0.70 %', ''], ['Manganese, Mn', '0.05 - 0.40 %', '0.05 - 0.40 %', ''], ['Other, each', '<= 0.05 %', '<= 0.05 %', ''], ['Other, total', '<= 0.15 %', '<= 0.15 %', ''], ['Silicon, Si', '<= 0.40 %', '<= 0.40 %', ''], ['Titanium, Ti', '<= 0.10 %', '<= 0.10 %', ''], ['Zinc, Zn', '<= 0.30 %', '<= 0.30 %', '']]"
"Alclad Aluminum 7178-T6, T651","{'metric_value': '2.83', 'metric_unit': 'g/cc', 'comment': 'For AA7178 (Not Alclad)'}","{'metric_value': '71.7', 'metric_unit': 'GPa', 'comment': 'AA; Typical; Average of tension and compression.  Compression modulus is about 2% greater than tensile modulus.'}","{'metric_value': '490', 'metric_unit': 'MPa', 'comment': 'AA; Typical'}","{'metric_value': '558', 'metric_unit': 'MPa', 'comment': 'AA; Typical'}",,,,"[['Aluminum, Al', '85.3 - 89.5 %', '85.3 - 89.5 %', 'As remainder'], ['Chromium, Cr', '0.18 - 0.28 %', '0.18 - 0.28 %', ''], ['Copper, Cu', '1.6 - 2.4 %', '1.6 - 2.4 %', ''], ['Iron, Fe', '<= 0.50 %', '<= 0.50 %', ''], ['Magnesium, Mg', '2.4 - 3.1 %', '2.4 - 3.1 %', ''], ['Manganese, Mn', '<= 0.30 %', '<= 0.30 %', ''], ['Other, each', '<= 0.05 %', '<= 0.05 %', ''], ['Other, total', '<= 0.15 %', '<= 0.15 %', ''], ['Silicon, Si', '<= 0.40 %', '<= 0.40 %', ''], ['Titanium, Ti', '<= 0.20 %', '<= 0.20 %', ''], ['Zinc, Zn', '6.3 - 7.3 %', '6.3 - 7.3 %', '']]"
"Aluminum A390.0-T7, Permanent Mold Cast","{'metric_value': '2.72', 'metric_unit': 'g/cc', 'comment': ''}","{'metric_value': '81.2', 'metric_unit': 'GPa', 'comment': ''}","{'metric_value': '260', 'metric_unit': 'MPa', 'comment': ''}","{'metric_value': '260', 'metric_unit': 'MPa', 'comment': ''}","{'metric_value': '100', 'metric_unit': 'MPa', 'comment': 'Notch Status unknown, R.R. Moore Test'}","{'metric_value': '0.963', 'metric_unit': 'J/g-°C', 'comment': 'Typical for cast aluminum'}","[{'value': '18.0 µm/m-°C', 'start_temp': '20.0 °C', 'end_temp': '100 °C'}]","[['Aluminum, Al', '75.2 - 79.6 %', '75.2 - 79.6 %', 'As remainder'], ['Copper, Cu', '4.0 - 5.0 %', '4.0 - 5.0 %', ''], ['Iron, Fe', '<= 0.50 %', '<= 0.50 %', ''], ['Magnesium, Mg', '0.45 - 0.65 %', '0.45 - 0.65 %', ''], ['Manganese, Mn', '<= 0.10 %', '<= 0.10 %', ''], ['Other, each', '<= 0.10 %', '<= 0.10 %', ''], ['Other, total', '<= 0.20 %', '<= 0.20 %', ''], ['Silicon, Si', '16 - 18 %', '16 - 18 %', ''], ['Titanium, Ti', '<= 0.20 %', '<= 0.20 %', ''], ['Zinc, Zn', '<= 0.10 %', '<= 0.10 %', '']]"
Aluminum 5052-O,"{'metric_value': '2.68', 'metric_unit': 'g/cc', 'comment': 'AA; Typical'}","{'metric_value': '70.3', 'metric_unit': 'GPa', 'comment': 'AA; Typical; Average of tension and compression.  Compression modulus is about 2% greater than tensile modulus.'}","{'metric_value': '89.6', 'metric_unit': 'MPa', 'comment': 'AA; Typical'}","{'metric_value': '193', 'metric_unit': 'MPa', 'comment': 'AA; Typical'}","{'metric_value': '110', 'metric_unit': 'MPa', 'comment': 'completely reversed stress; RR Moore machine/specimen'}","{'metric_value': '0.880', 'metric_unit': 'J/g-°C', 'comment': 'Estimated from trends in similar Al alloys.'}","[{'value': '23.8 µm/m-°C', 'start_temp': '20.0 °C', 'end_temp': '100 °C'}]","[['Aluminum, Al', '95.7 - 97.7 %', '95.7 - 97.7 %', 'As remainder'], ['Chromium, Cr', '0.15 - 0.35 %', '0.15 - 0.35 %', ''], ['Copper, Cu', '<= 0.10 %', '<= 0.10 %', ''], ['Iron, Fe', '<= 0.40 %', '<= 0.40 %', ''], ['Magnesium, Mg', '2.2 - 2.8 %', '2.2 - 2.8 %', ''], ['Manganese, Mn', '<= 0.10 %', '<= 0.10 %', ''], ['Other, each', '<= 0.05 %', '<= 0.05 %', ''], ['Other, total', '<= 0.15 %', '<= 0.15 %', ''], ['Silicon, Si', '<= 0.25 %', '<= 0.25 %', ''], ['Zinc, Zn', '<= 0.10 %', '<= 0.10 %', '']]"
Aluminum 5456-O,"{'metric_value': '2.66', 'metric_unit': 'g/cc', 'comment': 'AA; Typical'}","{'metric_value': '71.0', 'metric_unit': 'GPa', 'comment': 'AA; Typical; Average of tension and compression.  Compression modulus is about 2% greater than tensile modulus.'}","{'metric_value': '159', 'metric_unit': 'MPa', 'comment': 'AA; Typical'}","{'metric_value': '310', 'metric_unit': 'MPa', 'comment': 'AA; Typical'}","{'metric_value': '150', 'metric_unit': 'MPa', 'comment': 'unnotched R. R. Moore rotating beam'}","{'metric_value': '0.900', 'metric_unit': 'J/g-°C', 'comment': ''}","[{'value': '23.9 µm/m-°C', 'start_temp': '20.0 °C', 'end_temp': '100 °C'}]","[['Aluminum, Al', '91.9 - 94.8 %', '91.9 - 94.8 %', 'As remainder'], ['Chromium, Cr', '0.05 - 0.20 %', '0.05 - 0.20 %', ''], ['Copper, Cu', '<= 0.10 %', '<= 0.10 %', ''], ['Iron, Fe', '<= 0.40 %', '<= 0.40 %', ''], ['Magnesium, Mg', '4.7 - 5.5 %', '4.7 - 5.5 %', ''], ['Manganese, Mn', '0.50 - 1.0 %', '0.50 - 1.0 %', ''], ['Other, each', '<= 0.05 %', '<= 0.05 %', ''], ['Other, total', '<= 0.15 %', '<= 0.15 %', ''], ['Silicon, Si', '<= 0.25 %', '<= 0.25 %', ''], ['Titanium, Ti', '<= 0.20 %', '<= 0.20 %', ''], ['Zinc, Zn', '<= 0.25 %', '<= 0.25 %', '']]"
Aluminum A360.0-F Die Casting Alloy,"{'metric_value': '2.68', 'metric_unit': 'g/cc', 'comment': ''}","{'metric_value': '71.0', 'metric_unit': 'GPa', 'comment': 'Compressive modulus in is typically about 2% higher for Al alloys'}","{'metric_value': '165', 'metric_unit': 'MPa', 'comment': ''}","{'metric_value': '317', 'metric_unit': 'MPa', 'comment': ''}","{'metric_value': '124', 'metric_unit': 'MPa', 'comment': 'Rotary Bend'}","{'metric_value': '0.963', 'metric_unit': 'J/g-°C', 'comment': ''}","[{'value': '20.9 µm/m-°C', 'start_temp': '20.0 °C', 'end_temp': '100 °C'}]","[['Aluminum, Al', '85.8 - 90.6 %', '85.8 - 90.6 %', 'As remainder'], ['Copper, Cu', '<= 0.60 %', '<= 0.60 %', ''], ['Iron, Fe', '<= 1.3 %', '<= 1.3 %', ''], ['Magnesium, Mg', '0.40 - 0.60 %', '0.40 - 0.60 %', ''], ['Manganese, Mn', '<= 0.35 %', '<= 0.35 %', ''], ['Nickel, Ni', '<= 0.50 %', '<= 0.50 %', ''], ['Other, total', '<= 0.25 %', '<= 0.25 %', ''], ['Silicon, Si', '9.0 - 10 %', '9.0 - 10 %', ''], ['Tin, Sn', '<= 0.15 %', '<= 0.15 %', ''], ['Zinc, Zn', '<= 0.50 %', '<= 0.50 %', '']]"
"Aluminum A356.0-T61, Permanent Mold Cast","{'metric_value': '2.67', 'metric_unit': 'g/cc', 'comment': 'AA; Typical'}","{'metric_value': '72.4', 'metric_unit': 'GPa', 'comment': 'Compressive modulus in is typically about 2% higher for Al alloys'}","{'metric_value': '179', 'metric_unit': 'MPa', 'comment': 'AA'}","{'metric_value': '255', 'metric_unit': 'MPa', 'comment': 'AA'}",,"{'metric_value': '0.963', 'metric_unit': 'J/g-°C', 'comment': ''}","[{'value': '21.4 µm/m-°C', 'start_temp': '20.0 °C', 'end_temp': '100 °C'}]","[['Aluminum, Al', '91.1 - 93.3 %', '91.1 - 93.3 %', 'As remainder'], ['Copper, Cu', '<= 0.20 %', '<= 0.20 %', ''], ['Iron, Fe', '<= 0.20 %', '<= 0.20 %', ''], ['Magnesium, Mg', '0.25 - 0.45 %', '0.25 - 0.45 %', ''], ['Manganese, Mn', '<= 0.10 %', '<= 0.10 %', ''], ['Other, each', '<= 0.05 %', '<= 0.05 %', ''], ['Other, total', '<= 0.15 %', '<= 0.15 %', ''], ['Silicon, Si', '6.5 - 7.5 %', '6.5 - 7.5 %', ''], ['Titanium, Ti', '<= 0.20 %', '<= 0.20 %', ''], ['Zinc, Zn', '<= 0.10 %', '<= 0.10 %', '']]"
"Materion SupremEX® 217XG Aluminum - Silicon Carbide Metal Matrix Composite, T6 CWQ Billet","{'metric_value': '2.86', 'metric_unit': 'g/cc', 'comment': ''}","{'metric_value': '98.0', 'metric_unit': 'GPa', 'comment': ''}","{'metric_value': '570', 'metric_unit': 'MPa', 'comment': ''}","{'metric_value': '630', 'metric_unit': 'MPa', 'comment': ''}",,"{'metric_value': '0.848', 'metric_unit': 'J/g-°C', 'comment': ''}",,[]
Aluminum 3105-H25,"{'metric_value': '2.72', 'metric_unit': 'g/cc', 'comment': 'AA; Typical'}","{'metric_value': '68.9', 'metric_unit': 'GPa', 'comment': 'AA; Typical; Average of tension and compression.  Compression modulus is about 2% greater than tensile modulus.'}","{'metric_value': '159', 'metric_unit': 'MPa', 'comment': 'AA; Typical'}","{'metric_value': '179', 'metric_unit': 'MPa', 'comment': 'AA; Typical'}",,"{'metric_value': '0.897', 'metric_unit': 'J/g-°C', 'comment': ''}","[{'value': '23.6 µm/m-°C', 'start_temp': '20.0 °C', 'end_temp': '100 °C'}]","[['Aluminum, Al', '<= 95.9 %', '<= 95.9 %', 'As remainder'], ['Chromium, Cr', '<= 0.20 %', '<= 0.20 %', ''], ['Copper, Cu', '<= 0.30 %', '<= 0.30 %', ''], ['Iron, Fe', '<= 0.70 %', '<= 0.70 %', ''], ['Magnesium, Mg', '0.20 - 0.80 %', '0.20 - 0.80 %', ''], ['Manganese, Mn', '0.30 - 0.80 %', '0.30 - 0.80 %', ''], ['Other, each', '<= 0.05 %', '<= 0.05 %', ''], ['Other, total', '<= 0.15 %', '<= 0.15 %', ''], ['Silicon, Si', '<= 0.60 %', '<= 0.60 %', ''], ['Titanium, Ti', '<= 0.10 %', '<= 0.10 %', ''], ['Zinc, Zn', '<= 0.40 %', '<= 0.40 %', '']]"
"Aluminum 712.0-T5, Sand Cast","{'metric_value': '2.81', 'metric_unit': 'g/cc', 'comment': ''}","{'metric_value': '71.0', 'metric_unit': 'GPa', 'comment': 'Compressive modulus in is typically about 2% higher for Al alloys'}","{'metric_value': '172', 'metric_unit': 'MPa', 'comment': 'AA'}","{'metric_value': '234', 'metric_unit': 'MPa', 'comment': 'AA'}","{'metric_value': '62.0', 'metric_unit': 'MPa', 'comment': 'Notch Status unknown, R.R. Moore Test'}","{'metric_value': '0.963', 'metric_unit': 'J/g-°C', 'comment': ''}","[{'value': '24.7 µm/m-°C', 'start_temp': '20.0 °C', 'end_temp': '100 °C'}]","[['Aluminum, Al', '90.6 - 94 %', '90.6 - 94 %', 'As remainder'], ['Chromium, Cr', '0.40 - 0.60 %', '0.40 - 0.60 %', ''], ['Copper, Cu', '<= 0.25 %', '<= 0.25 %', ''], ['Iron, Fe', '<= 0.50 %', '<= 0.50 %', ''], ['Magnesium, Mg', '0.50 - 0.65 %', '0.50 - 0.65 %', ''], ['Manganese, Mn', '<= 0.10 %', '<= 0.10 %', ''], ['Other, each', '<= 0.05 %', '<= 0.05 %', ''], ['Other, total', '<= 0.20 %', '<= 0.20 %', ''], ['Silicon, Si', '<= 0.30 %', '<= 0.30 %', ''], ['Titanium, Ti', '0.15 - 0.25 %', '0.15 - 0.25 %', ''], ['Zinc, Zn', '5.0 - 6.5 %', '5.0 - 6.5 %', '']]"
Aluminum 6009-T4,"{'metric_value': '2.71', 'metric_unit': 'g/cc', 'comment': 'AA; Typical'}","{'metric_value': '69.0', 'metric_unit': 'GPa', 'comment': 'Average of Tension and Compression.  In Al alloys, the compressive modulus is typically 2% greater than the tensile modulus.  Estimated from trends in similar Al alloys.'}","{'metric_value': '125', 'metric_unit': 'MPa', 'comment': ''}","{'metric_value': '230', 'metric_unit': 'MPa', 'comment': ''}","{'metric_value': '120', 'metric_unit': 'MPa', 'comment': ''}","{'metric_value': '0.890', 'metric_unit': 'J/g-°C', 'comment': 'Estimated from trends in similar Al alloys.'}","[{'value': '23.6 µm/m-°C', 'start_temp': '20.0 °C', 'end_temp': '100 °C'}]","[['Aluminum, Al', '95.7 - 98.7 %', '95.7 - 98.7 %', 'As remainder'], ['Chromium, Cr', '<= 0.10 %', '<= 0.10 %', ''], ['Copper, Cu', '0.15 - 0.60 %', '0.15 - 0.60 %', ''], ['Iron, Fe', '<= 0.50 %', '<= 0.50 %', ''], ['Magnesium, Mg', '0.40 - 0.80 %', '0.40 - 0.80 %', ''], ['Manganese, Mn', '0.20 - 0.80 %', '0.20 - 0.80 %', ''], ['Other, each', '<= 0.05 %', '<= 0.05 %', ''], ['Other, total', '<= 0.15 %', '<= 0.15 %', ''], ['Silicon, Si', '0.60 - 1.0 %', '0.60 - 1.0 %', ''], ['Titanium, Ti', '<= 0.10 %', '<= 0.10 %', ''], ['Zinc, Zn', '<= 0.25 %', '<= 0.25 %', '']]"
"Aluminum A356.0-T6, Sand Cast","{'metric_value': '2.67', 'metric_unit': 'g/cc', 'comment': ''}","{'metric_value': '72.4', 'metric_unit': 'GPa', 'comment': 'Compressive modulus in is typically about 2% higher for Al alloys'}","{'metric_value': '165', 'metric_unit': 'MPa', 'comment': 'AA'}","{'metric_value': '234', 'metric_unit': 'MPa', 'comment': 'AA'}",,"{'metric_value': '0.963', 'metric_unit': 'J/g-°C', 'comment': ''}","[{'value': '21.4 µm/m-°C', 'start_temp': '20.0 °C', 'end_temp': '100 °C'}]","[['Aluminum, Al', '91.1 - 93.3 %', '91.1 - 93.3 %', 'As remainder'], ['Copper, Cu', '<= 0.20 %', '<= 0.20 %', ''], ['Iron, Fe', '<= 0.20 %', '<= 0.20 %', ''], ['Magnesium, Mg', '0.25 - 0.45 %', '0.25 - 0.45 %', ''], ['Manganese, Mn', '<= 0.10 %', '<= 0.10 %', ''], ['Other, each', '<= 0.05 %', '<= 0.05 %', ''], ['Other, total', '<= 0.15 %', '<= 0.15 %', ''], ['Silicon, Si', '6.5 - 7.5 %', '6.5 - 7.5 %', ''], ['Titanium, Ti', '<= 0.20 %', '<= 0.20 %', ''], ['Zinc, Zn', '<= 0.10 %', '<= 0.10 %', '']]"
"Aluminum 710.0-T5, Sand Cast","{'metric_value': '2.81', 'metric_unit': 'g/cc', 'comment': ''}","{'metric_value': '71.0', 'metric_unit': 'GPa', 'comment': 'Aluminum 770.0'}","{'metric_value': '138', 'metric_unit': 'MPa', 'comment': 'AA'}","{'metric_value': '221', 'metric_unit': 'MPa', 'comment': 'AA'}",,"{'metric_value': '0.963', 'metric_unit': 'J/g-°C', 'comment': 'Typical for cast aluminum'}","[{'value': '24.1 µm/m-°C', 'start_temp': '20.0 °C', 'end_temp': '100 °C'}]","[['Aluminum, Al', '90.5 - 93.1 %', '90.5 - 93.1 %', 'As remainder'], ['Copper, Cu', '0.35 - 0.60 %', '0.35 - 0.60 %', ''], ['Iron, Fe', '<= 0.50 %', '<= 0.50 %', ''], ['Magnesium, Mg', '0.60 - 0.80 %', '0.60 - 0.80 %', ''], ['Manganese, Mn', '<= 0.05 %', '<= 0.05 %', ''], ['Other, each', '<= 0.05 %', '<= 0.05 %', ''], ['Other, total', '<= 0.15 %', '<= 0.15 %', ''], ['Silicon, Si', '<= 0.15 %', '<= 0.15 %', ''], ['Titanium, Ti', '<= 0.25 %', '<= 0.25 %', ''], ['Zinc, Zn', '6.0 - 7.0 %', '6.0 - 7.0 %', '']]"
4015-H12 Aluminum,"{'metric_value': '2.71', 'metric_unit': 'g/cc', 'comment': 'AA; Typical'}",,"{'metric_value': '110', 'metric_unit': 'MPa', 'comment': ''}","{'metric_value': '13', 'metric_unit': '5', 'comment': ''}",,,,"[['Aluminum, Al', '94.8 - 97.9 %', '94.8 - 97.9 %', 'As remainder'], ['Copper, Cu', '<= 0.20 %', '<= 0.20 %', ''], ['Iron, Fe', '<= 0.70 %', '<= 0.70 %', ''], ['Magnesium, Mg', '0.10 - 0.50 %', '0.10 - 0.50 %', ''], ['Manganese, Mn', '0.60 - 1.2 %', '0.60 - 1.2 %', ''], ['Other, each', '<= 0.050 %', '<= 0.050 %', ''], ['Other, total', '<= 0.15 %', '<= 0.15 %', ''], ['Silicon, Si', '1.4 - 2.2 %', '1.4 - 2.2 %', ''], ['Zinc, Zn', '<= 0.20 %', '<= 0.20 %', '']]"
Aluminum 6053-O,"{'metric_value': '2.69', 'metric_unit': 'g/cc', 'comment': 'AA; Typical'}","{'metric_value': '69.0', 'metric_unit': 'GPa', 'comment': 'Average of Tension and Compression.  In Al alloys, the compressive modulus is typically 2% greater than the tensile modulus.  Estimated from trends in similar Al alloys.'}","{'metric_value': '55.0', 'metric_unit': 'MPa', 'comment': ''}","{'metric_value': '110', 'metric_unit': 'MPa', 'comment': ''}","{'metric_value': '55.0', 'metric_unit': 'MPa', 'comment': ''}","{'metric_value': '0.890', 'metric_unit': 'J/g-°C', 'comment': 'Estimated from trends in similar Al alloys.'}","[{'value': '23.0 µm/m-°C', 'start_temp': '20.0 °C', 'end_temp': '100 °C'}]","[['Aluminum, Al', '97.5 - 98.8 %', '97.5 - 98.8 %', 'As remainder'], ['Chromium, Cr', '0.15 - 0.35 %', '0.15 - 0.35 %', ''], ['Copper, Cu', '<= 0.10 %', '<= 0.10 %', ''], ['Iron, Fe', '<= 0.35 %', '<= 0.35 %', ''], ['Magnesium, Mg', '1.1 - 1.4 %', '1.1 - 1.4 %', ''], ['Other, each', '<= 0.05 %', '<= 0.05 %', ''], ['Other, total', '<= 0.15 %', '<= 0.15 %', ''], ['Zinc, Zn', '<= 0.10 %', '<= 0.10 %', '']]"
Aluminum 3005-H18,"{'metric_value': '2.73', 'metric_unit': 'g/cc', 'comment': 'AA; Typical'}","{'metric_value': '69.0', 'metric_unit': 'GPa', 'comment': 'Average of Tension and Compression.  In Al alloys, the compressive modulus is typically 2% greater than the tensile modulus.  Estimated from trends in similar Al alloys.'}","{'metric_value': '225', 'metric_unit': 'MPa', 'comment': ''}","{'metric_value': '240', 'metric_unit': 'MPa', 'comment': ''}",,"{'metric_value': '0.890', 'metric_unit': 'J/g-°C', 'comment': 'Estimated from trends in similar Al alloys.'}","[{'value': '23.9 µm/m-°C', 'start_temp': '20.0 °C', 'end_temp': '100 °C'}]","[['Aluminum, Al', '95.7 - 98.8 %', '95.7 - 98.8 %', 'As remainder'], ['Chromium, Cr', '<= 0.10 %', '<= 0.10 %', ''], ['Copper, Cu', '<= 0.30 %', '<= 0.30 %', ''], ['Iron, Fe', '<= 0.70 %', '<= 0.70 %', ''], ['Magnesium, Mg', '0.20 - 0.60 %', '0.20 - 0.60 %', ''], ['Manganese, Mn', '1.0 - 1.5 %', '1.0 - 1.5 %', ''], ['Other, each', '<= 0.05 %', '<= 0.05 %', ''], ['Other, total', '<= 0.15 %', '<= 0.15 %', ''], ['Silicon, Si', '<= 0.60 %', '<= 0.60 %', ''], ['Titanium, Ti', '<= 0.10 %', '<= 0.10 %', ''], ['Zinc, Zn', '<= 0.25 %', '<= 0.25 %', '']]"
"Aluminum 242.0-T61, Permanent Mold Cast","{'metric_value': '2.823', 'metric_unit': 'g/cc', 'comment': ''}","{'metric_value': '71.0', 'metric_unit': 'GPa', 'comment': 'Compressive modulus in is typically about 2% higher for Al alloys'}","{'metric_value': '290', 'metric_unit': 'MPa', 'comment': 'typical'}","{'metric_value': '276', 'metric_unit': 'MPa', 'comment': 'AA'}","{'metric_value': '65.0', 'metric_unit': 'MPa', 'comment': 'Notch Status unknown, R.R. Moore Test'}","{'metric_value': '0.963', 'metric_unit': 'J/g-°C', 'comment': ''}","[{'value': '22.7 µm/m-°C', 'start_temp': '20.0 °C', 'end_temp': '100 °C'}]","[['Aluminum, Al', '88.3 - 93.6 %', '88.3 - 93.6 %', 'As remainder'], ['Chromium, Cr', '<= 0.25 %', '<= 0.25 %', ''], ['Copper, Cu', '3.5 - 4.5 %', '3.5 - 4.5 %', ''], ['Iron, Fe', '<= 1.0 %', '<= 1.0 %', ''], ['Magnesium, Mg', '1.2 - 1.8 %', '1.2 - 1.8 %', ''], ['Manganese, Mn', '<= 0.35 %', '<= 0.35 %', ''], ['Nickel, Ni', '1.7 - 2.3 %', '1.7 - 2.3 %', ''], ['Other, each', '<= 0.05 %', '<= 0.05 %', ''], ['Other, total', '<= 0.15 %', '<= 0.15 %', ''], ['Silicon, Si', '<= 0.70 %', '<= 0.70 %', ''], ['Titanium, Ti', '<= 0.25 %', '<= 0.25 %', ''], ['Zinc, Zn', '<= 0.35 %', '<= 0.35 %', '']]"
Aluminum 3003-H14,"{'metric_value': '2.73', 'metric_unit': 'g/cc', 'comment': 'AA; Typical'}","{'metric_value': '68.9', 'metric_unit': 'GPa', 'comment': 'AA; Typical; Average of tension and compression.  Compression modulus is about 2% greater than tensile modulus.'}","{'metric_value': '145', 'metric_unit': 'MPa', 'comment': 'AA; Typical'}","{'metric_value': '152', 'metric_unit': 'MPa', 'comment': 'AA; Typical'}","{'metric_value': '62.1', 'metric_unit': 'MPa', 'comment': 'completely reversed stress; RR Moore machine/specimen'}","{'metric_value': '0.893', 'metric_unit': 'J/g-°C', 'comment': ''}","[{'value': '23.2 µm/m-°C', 'start_temp': '20.0 °C', 'end_temp': '100 °C'}]","[['Aluminum, Al', '96.7 - 99 %', '96.7 - 99 %', 'As remainder'], ['Copper, Cu', '0.05 - 0.20 %', '0.05 - 0.20 %', ''], ['Iron, Fe', '<= 0.70 %', '<= 0.70 %', ''], ['Manganese, Mn', '1.0 - 1.5 %', '1.0 - 1.5 %', ''], ['Other, each', '<= 0.05 %', '<= 0.05 %', ''], ['Other, total', '<= 0.15 %', '<= 0.15 %', ''], ['Silicon, Si', '<= 0.60 %', '<= 0.60 %', ''], ['Zinc, Zn', '<= 0.10 %', '<= 0.10 %', '']]"
Aluminum 7475-T61 (Extended High Temperature Data),"{'metric_value': '2.81', 'metric_unit': 'g/cc', 'comment': 'AA; Typical'}","{'metric_value': '70.3', 'metric_unit': 'GPa', 'comment': 'AA; Typical; Average of tension and compression.  Compression modulus is about 2% greater than tensile modulus.'}","{'metric_value': '490', 'metric_unit': 'MPa', 'comment': 'AA; Typical'}","{'metric_value': '565', 'metric_unit': 'MPa', 'comment': 'AA; Typical'}",,"{'metric_value': '0.880', 'metric_unit': 'J/g-°C', 'comment': 'Estimated from trends in similar Al alloys.'}","[{'value': '23.4 µm/m-°C', 'start_temp': '20.0 °C', 'end_temp': '100 °C'}]","[['Aluminum, Al', '88.5 - 91.5 %', '88.5 - 91.5 %', 'As remainder'], ['Chromium, Cr', '0.18 - 0.25 %', '0.18 - 0.25 %', ''], ['Copper, Cu', '1.2 - 1.9 %', '1.2 - 1.9 %', ''], ['Iron, Fe', '<= 0.12 %', '<= 0.12 %', ''], ['Magnesium, Mg', '1.9 - 2.6 %', '1.9 - 2.6 %', ''], ['Manganese, Mn', '<= 0.06 %', '<= 0.06 %', ''], ['Other, each', '<= 0.05 %', '<= 0.05 %', ''], ['Other, total', '<= 0.15 %', '<= 0.15 %', ''], ['Silicon, Si', '<= 0.10 %', '<= 0.10 %', ''], ['Titanium, Ti', '<= 0.06 %', '<= 0.06 %', ''], ['Zinc, Zn', '5.2 - 6.2 %', '5.2 - 6.2 %', '']]"
Aluminum 5005-H34,"{'metric_value': '2.70', 'metric_unit': 'g/cc', 'comment': 'AA; Typical'}","{'metric_value': '68.9', 'metric_unit': 'GPa', 'comment': 'AA; Typical; Average of tension and compression.  Compression modulus is about 2% greater than tensile modulus.'}","{'metric_value': '138', 'metric_unit': 'MPa', 'comment': 'AA; Typical'}","{'metric_value': '159', 'metric_unit': 'MPa', 'comment': 'AA; Typical'}",,"{'metric_value': '0.900', 'metric_unit': 'J/g-°C', 'comment': ''}","[{'value': '23.8 µm/m-°C', 'start_temp': '20.0 °C', 'end_temp': '100 °C'}]","[['Aluminum, Al', '<= 97 %', '<= 97 %', 'As remainder'], ['Chromium, Cr', '<= 0.10 %', '<= 0.10 %', ''], ['Copper, Cu', '<= 0.20 %', '<= 0.20 %', ''], ['Iron, Fe', '<= 0.70 %', '<= 0.70 %', ''], ['Magnesium, Mg', '0.50 - 1.1 %', '0.50 - 1.1 %', ''], ['Manganese, Mn', '<= 0.20 %', '<= 0.20 %', ''], ['Other, each', '<= 0.05 %', '<= 0.05 %', ''], ['Other, total', '<= 0.15 %', '<= 0.15 %', ''], ['Silicon, Si', '<= 0.30 %', '<= 0.30 %', ''], ['Zinc, Zn', '<= 0.25 %', '<= 0.25 %', '']]"
Aluminum B390.0-F Die Casting Alloy,"{'metric_value': '2.71', 'metric_unit': 'g/cc', 'comment': ''}","{'metric_value': '81.4', 'metric_unit': 'GPa', 'comment': ''}","{'metric_value': '248', 'metric_unit': 'MPa', 'comment': ''}","{'metric_value': '317', 'metric_unit': 'MPa', 'comment': ''}","{'metric_value': '138', 'metric_unit': 'MPa', 'comment': 'Rotary Bend'}","{'metric_value': '0.963', 'metric_unit': 'J/g-°C', 'comment': 'Typical for cast aluminum'}","[{'value': '18.5 µm/m-°C', 'start_temp': '20.0 °C', 'end_temp': '100 °C'}]","[['Aluminum, Al', '72.5 - 79.6 %', '72.5 - 79.6 %', 'As remainder'], ['Copper, Cu', '4.0 - 5.0 %', '4.0 - 5.0 %', ''], ['Iron, Fe', '<= 1.3 %', '<= 1.3 %', ''], ['Magnesium, Mg', '0.45 - 0.65 %', '0.45 - 0.65 %', ''], ['Manganese, Mn', '<= 0.50 %', '<= 0.50 %', ''], ['Nickel, Ni', '<= 0.10 %', '<= 0.10 %', ''], ['Other, each', '<= 0.10 %', '<= 0.10 %', ''], ['Other, total', '<= 0.20 %', '<= 0.20 %', ''], ['Silicon, Si', '16 - 18 %', '16 - 18 %', ''], ['Titanium, Ti', '<= 0.20 %', '<= 0.20 %', ''], ['Zinc, Zn', '<= 1.5 %', '<= 1.5 %', '']]"
Aluminum 5454-H34,"{'metric_value': '2.69', 'metric_unit': 'g/cc', 'comment': 'AA; Typical'}","{'metric_value': '70.3', 'metric_unit': 'GPa', 'comment': 'AA; Typical; Average of tension and compression.  Compression modulus is about 2% greater than tensile modulus.'}","{'metric_value': '241', 'metric_unit': 'MPa', 'comment': 'AA; Typical'}","{'metric_value': '303', 'metric_unit': 'MPa', 'comment': 'AA; Typical'}","{'metric_value': '125', 'metric_unit': 'MPa', 'comment': 'unnotched R. R. Moore rotating beam'}","{'metric_value': '0.900', 'metric_unit': 'J/g-°C', 'comment': ''}","[{'value': '23.7 µm/m-°C', 'start_temp': '20.0 °C', 'end_temp': '100 °C'}]","[['Aluminum, Al', '94.4 - 97.1 %', '94.4 - 97.1 %', 'As remainder'], ['Chromium, Cr', '0.05 - 0.20 %', '0.05 - 0.20 %', ''], ['Copper, Cu', '<= 0.10 %', '<= 0.10 %', ''], ['Iron, Fe', '<= 0.40 %', '<= 0.40 %', ''], ['Magnesium, Mg', '2.4 - 3.0 %', '2.4 - 3.0 %', ''], ['Manganese, Mn', '0.50 - 1.0 %', '0.50 - 1.0 %', ''], ['Other, each', '<= 0.05 %', '<= 0.05 %', ''], ['Other, total', '<= 0.15 %', '<= 0.15 %', ''], ['Silicon, Si', '<= 0.25 %', '<= 0.25 %', ''], ['Titanium, Ti', '<= 0.20 %', '<= 0.20 %', ''], ['Zinc, Zn', '<= 0.25 %', '<= 0.25 %', '']]"
Aluminum 2117-T4,"{'metric_value': '2.75', 'metric_unit': 'g/cc', 'comment': 'AA; Typical'}","{'metric_value': '71.0', 'metric_unit': 'GPa', 'comment': 'AA; Typical; Average of tension and compression.  Compression modulus is about 2% greater than tensile modulus.'}","{'metric_value': '165', 'metric_unit': 'MPa', 'comment': 'AA; Typical'}","{'metric_value': '296', 'metric_unit': 'MPa', 'comment': 'AA; Typical'}","{'metric_value': '96.5', 'metric_unit': 'MPa', 'comment': 'completely reversed stress; RR Moore machine/specimen'}","{'metric_value': '0.880', 'metric_unit': 'J/g-°C', 'comment': 'Estimated from trends in similar Al alloys.'}","[{'value': '23.8 µm/m-°C', 'start_temp': '20.0 °C', 'end_temp': '100 °C'}]","[['Aluminum, Al', '94.3 - 97.6 %', '94.3 - 97.6 %', 'As remainder'], ['Chromium, Cr', '<= 0.10 %', '<= 0.10 %', ''], ['Copper, Cu', '2.2 - 3.0 %', '2.2 - 3.0 %', ''], ['Iron, Fe', '<= 0.70 %', '<= 0.70 %', ''], ['Magnesium, Mg', '0.20 - 0.50 %', '0.20 - 0.50 %', ''], ['Manganese, Mn', '<= 0.20 %', '<= 0.20 %', ''], ['Other, each', '<= 0.05 %', '<= 0.05 %', ''], ['Other, total', '<= 0.15 %', '<= 0.15 %', ''], ['Silicon, Si', '<= 0.80 %', '<= 0.80 %', ''], ['Zinc, Zn', '<= 0.25 %', '<= 0.25 %', '']]"
"Aluminum 295.0-T62, Sand Cast","{'metric_value': '2.81', 'metric_unit': 'g/cc', 'comment': ''}","{'metric_value': '70.0', 'metric_unit': 'GPa', 'comment': 'Compressive modulus in is typically about 2% higher for Al alloys'}","{'metric_value': '193', 'metric_unit': 'MPa', 'comment': 'AA'}","{'metric_value': '248', 'metric_unit': 'MPa', 'comment': 'AA'}","{'metric_value': '55.0', 'metric_unit': 'MPa', 'comment': 'Notch Status unknown, R.R. Moore Test'}","{'metric_value': '0.963', 'metric_unit': 'J/g-°C', 'comment': ''}","[{'value': '22.9 µm/m-°C', 'start_temp': '20.0 °C', 'end_temp': '100 °C'}]","[['Aluminum, Al', '91.3 - 95.3 %', '91.3 - 95.3 %', 'As remainder'], ['Copper, Cu', '4.0 - 5.0 %', '4.0 - 5.0 %', ''], ['Iron, Fe', '<= 1.0 %', '<= 1.0 %', ''], ['Magnesium, Mg', '<= 0.03 %', '<= 0.03 %', ''], ['Manganese, Mn', '<= 0.35 %', '<= 0.35 %', ''], ['Other, each', '<= 0.05 %', '<= 0.05 %', ''], ['Other, total', '<= 0.15 %', '<= 0.15 %', ''], ['Silicon, Si', '0.70 - 1.5 %', '0.70 - 1.5 %', ''], ['Titanium, Ti', '<= 0.25 %', '<= 0.25 %', ''], ['Zinc, Zn', '<= 0.35 %', '<= 0.35 %', '']]"
Aluminum 2219-T81,"{'metric_value': '2.84', 'metric_unit': 'g/cc', 'comment': 'AA; Typical'}","{'metric_value': '73.1', 'metric_unit': 'GPa', 'comment': 'AA; Typical; Average of tension and compression.  Compression modulus is about 2% greater than tensile modulus.'}","{'metric_value': '352', 'metric_unit': 'MPa', 'comment': 'AA; Typical'}","{'metric_value': '455', 'metric_unit': 'MPa', 'comment': 'AA; Typical'}","{'metric_value': '103', 'metric_unit': 'MPa', 'comment': 'completely reversed stress; RR Moore machine/specimen'}","{'metric_value': '0.864', 'metric_unit': 'J/g-°C', 'comment': ''}","[{'value': '22.5 µm/m-°C', 'start_temp': '20.0 °C', 'end_temp': '100 °C'}]","[['Aluminum, Al', '91.5 - 93.8 %', '91.5 - 93.8 %', 'As remainder'], ['Copper, Cu', '5.8 - 6.8 %', '5.8 - 6.8 %', ''], ['Iron, Fe', '<= 0.30 %', '<= 0.30 %', ''], ['Magnesium, Mg', '<= 0.02 %', '<= 0.02 %', ''], ['Manganese, Mn', '0.20 - 0.40 %', '0.20 - 0.40 %', ''], ['Other, each', '<= 0.05 %', '<= 0.05 %', ''], ['Other, total', '<= 0.15 %', '<= 0.15 %', ''], ['Silicon, Si', '<= 0.20 %', '<= 0.20 %', ''], ['Titanium, Ti', '0.02 - 0.10 %', '0.02 - 0.10 %', ''], ['Vanadium, V', '0.05 - 0.15 %', '0.05 - 0.15 %', ''], ['Zinc, Zn', '<= 0.10 %', '<= 0.10 %', ''], ['Zirconium, Zr', '0.10 - 0.25 %', '0.10 - 0.25 %', '']]"
Aluminum 6253,"{'metric_value': '2.72', 'metric_unit': 'g/cc', 'comment': 'AA; Typical'}",,,,,,,"[['Aluminum, Al', '95 - 97.4 %', '95 - 97.4 %', 'As remainder'], ['Chromium, Cr', '0.04 - 0.35 %', '0.04 - 0.35 %', ''], ['Copper, Cu', '<= 0.10 %', '<= 0.10 %', ''], ['Iron, Fe', '<= 0.50 %', '<= 0.50 %', ''], ['Magnesium, Mg', '1.0 - 1.5 %', '1.0 - 1.5 %', ''], ['Other, each', '<= 0.05 %', '<= 0.05 %', ''], ['Other, total', '<= 0.15 %', '<= 0.15 %', ''], ['Zinc, Zn', '1.6 - 2.4 %', '1.6 - 2.4 %', '']]"
Aluminum 2024-T3,"{'metric_value': '2.78', 'metric_unit': 'g/cc', 'comment': 'AA; Typical'}","{'metric_value': '73.1', 'metric_unit': 'GPa', 'comment': 'AA; Typical; Average of tension and compression.  Compression modulus is about 2% greater than tensile modulus.'}","{'metric_value': '345', 'metric_unit': 'MPa', 'comment': 'AA; Typical'}","{'metric_value': '483', 'metric_unit': 'MPa', 'comment': 'AA; Typical'}","{'metric_value': '138', 'metric_unit': 'MPa', 'comment': 'completely reversed stress; RR Moore machine/specimen'}","{'metric_value': '0.875', 'metric_unit': 'J/g-°C', 'comment': ''}","[{'value': '23.2 µm/m-°C', 'start_temp': '20.0 °C', 'end_temp': '100 °C'}]","[['Aluminum, Al', '90.7 - 94.7 %', '90.7 - 94.7 %', 'As remainder'], ['Chromium, Cr', '<= 0.10 %', '<= 0.10 %', ''], ['Copper, Cu', '3.8 - 4.9 %', '3.8 - 4.9 %', ''], ['Iron, Fe', '<= 0.50 %', '<= 0.50 %', ''], ['Magnesium, Mg', '1.2 - 1.8 %', '1.2 - 1.8 %', ''], ['Manganese, Mn', '0.30 - 0.90 %', '0.30 - 0.90 %', ''], ['Other, each', '<= 0.05 %', '<= 0.05 %', ''], ['Other, total', '<= 0.15 %', '<= 0.15 %', ''], ['Silicon, Si', '<= 0.50 %', '<= 0.50 %', ''], ['Titanium, Ti', '<= 0.15 %', '<= 0.15 %', ''], ['Zinc, Zn', '<= 0.25 %', '<= 0.25 %', '']]"
"Aluminum LM25 TF (T6) Temper, Gravity Die Cast","{'metric_value': '2.68', 'metric_unit': 'g/cc', 'comment': 'AA 356.0'}",,,"{'metric_value': '280', 'metric_unit': 'MPa', 'comment': ''}",,,,"[['Aluminum, Al', '90.15 - 91.55 %', '90.15 - 91.55 %', 'As remainder'], ['Copper, Cu', '0.20 %', '0.20 %', ''], ['Iron, Fe', '0.50 %', '0.50 %', ''], ['Lead, Pb', '0.10 %', '0.10 %', ''], ['Magnesium, Mg', '0.20 - 0.60 %', '0.20 - 0.60 %', ''], ['Manganese, Mn', '0.30 %', '0.30 %', ''], ['Nickel, Ni', '0.10 %', '0.10 %', ''], ['Other, each', '0.050 %', '0.050 %', ''], ['Other, total', '0.15 %', '0.15 %', ''], ['Silicon, Si', '6.5 - 7.5 %', '6.5 - 7.5 %', ''], ['Tin, Sn', '0.050 %', '0.050 %', ''], ['Titanium, Ti', '0.20 %', '0.20 %', ''], ['Zinc, Zn', '0.10 %', '0.10 %', '']]"
Aluminum 6082-T6,"{'metric_value': '2.70', 'metric_unit': 'g/cc', 'comment': 'AA; Typical'}",,"{'metric_value': '250', 'metric_unit': 'MPa', 'comment': 'wall thickness < 5 mm'}","{'metric_value': '290', 'metric_unit': 'MPa', 'comment': 'wall thickness < 5 mm'}",,,,"[['Aluminum, Al', '95.2 - 98.3 %', '95.2 - 98.3 %', 'As remainder'], ['Chromium, Cr', '<= 0.25 %', '<= 0.25 %', ''], ['Copper, Cu', '<= 0.10 %', '<= 0.10 %', ''], ['Iron, Fe', '<= 0.50 %', '<= 0.50 %', ''], ['Magnesium, Mg', '0.60 - 1.2 %', '0.60 - 1.2 %', ''], ['Manganese, Mn', '0.40 - 1.0 %', '0.40 - 1.0 %', ''], ['Other, each', '<= 0.05 %', '<= 0.05 %', ''], ['Other, total', '<= 0.15 %', '<= 0.15 %', ''], ['Silicon, Si', '0.70 - 1.3 %', '0.70 - 1.3 %', ''], ['Titanium, Ti', '<= 0.10 %', '<= 0.10 %', ''], ['Zinc, Zn', '<= 0.20 %', '<= 0.20 %', '']]"
"Aleris Weldural Aluminum Alloy, 200 mm Thickness","{'metric_value': '2.84', 'metric_unit': 'g/cc', 'comment': ''}","{'metric_value': '73.8', 'metric_unit': 'GPa', 'comment': ''}","{'metric_value': '335', 'metric_unit': 'MPa', 'comment': 'Typical'}","{'metric_value': '440', 'metric_unit': 'MPa', 'comment': 'Typical'}",,,"[{'value': '22.5 µm/m-°C', 'start_temp': '20.0 °C', 'end_temp': '100 °C'}]","[['Aluminum, Al', '93 %', '93 %', ''], ['Copper, Cu', '5.8 - 6.8 %', '5.8 - 6.8 %', ''], ['Iron, Fe', '<= 0.40 %', '<= 0.40 %', ''], ['Magnesium, Mg', '<= 0.10 %', '<= 0.10 %', ''], ['Manganese, Mn', '0.20 - 0.40 %', '0.20 - 0.40 %', ''], ['Other, total', '<= 0.15 %', '<= 0.15 %', ''], ['Silicon, Si', '<= 0.30 %', '<= 0.30 %', ''], ['Titanium, Ti', '0.020 - 0.10 %', '0.020 - 0.10 %', ''], ['Zinc, Zn', '<= 0.10 %', '<= 0.10 %', ''], ['Zirconium, Zr', '0.10 - 0.25 %', '0.10 - 0.25 %', '']]"
RSP Technology RSA-7034 T6 Aluminum Super Alloy,"{'metric_value': '2.89', 'metric_unit': 'g/cc', 'comment': ''}","{'metric_value': '71.0', 'metric_unit': 'GPa', 'comment': ''}","{'metric_value': '730', 'metric_unit': 'MPa', 'comment': ''}","{'metric_value': '750', 'metric_unit': 'MPa', 'comment': ''}","{'metric_value': '425', 'metric_unit': 'MPa', 'comment': ''}",,,"[['Aluminum, Al', '85.6 %', '85.6 %', ''], ['Copper, Cu', '1.1 %', '1.1 %', ''], ['Magnesium, Mg', '2.3 %', '2.3 %', ''], ['Zinc, Zn', '11 %', '11 %', ''], [''], [], ['Specific Stiffness', '25', 'GPa/(g/cc)'], ['Specific Yield Strength', '252.6', 'MPa/(g/cc)']]"
Aluminum 1350-H16,"{'metric_value': '2.705', 'metric_unit': 'g/cc', 'comment': 'AA; Typical'}","{'metric_value': '68.9', 'metric_unit': 'GPa', 'comment': 'AA; Typical; Average of tension and compression.  Compression modulus is about 2% greater than tensile modulus.'}","{'metric_value': '110', 'metric_unit': 'MPa', 'comment': 'AA; Typical'}","{'metric_value': '124', 'metric_unit': 'MPa', 'comment': 'AA; Typical'}",,"{'metric_value': '0.900', 'metric_unit': 'J/g-°C', 'comment': ''}","[{'value': '23.8 µm/m-°C', 'start_temp': '20.0 °C', 'end_temp': '100 °C'}]","[['Aluminum, Al', '>= 99.50 %', '>= 99.50 %', 'Specified'], ['Boron, B', '<= 0.05 %', '<= 0.05 %', ''], ['Chromium, Cr', '<= 0.01 %', '<= 0.01 %', ''], ['Copper, Cu', '<= 0.05 %', '<= 0.05 %', ''], ['Gallium, Ga', '<= 0.03 %', '<= 0.03 %', ''], ['Iron, Fe', '<= 0.40 %', '<= 0.40 %', ''], ['Manganese, Mn', '<= 0.01 %', '<= 0.01 %', ''], ['Other, each', '<= 0.03 %', '<= 0.03 %', ''], ['Other, total', '<= 0.10 %', '<= 0.10 %', ''], ['Silicon, Si', '<= 0.10 %', '<= 0.10 %', ''], ['V+Ti', '>= 0.02 %', '>= 0.02 %', ''], ['Zinc, Zn', '<= 0.05 %', '<= 0.05 %', '']]"
Aluminum 7039-T64,"{'metric_value': '2.74', 'metric_unit': 'g/cc', 'comment': 'AA; Typical'}","{'metric_value': '69.6', 'metric_unit': 'GPa', 'comment': 'Average of Tension and Compression.  In Al alloys, the compressive modulus is typically 2% greater than the tensile modulus'}","{'metric_value': '380', 'metric_unit': 'MPa', 'comment': ''}","{'metric_value': '450', 'metric_unit': 'MPa', 'comment': ''}","{'metric_value': '180', 'metric_unit': 'MPa', 'comment': ''}","{'metric_value': '0.880', 'metric_unit': 'J/g-°C', 'comment': 'Estimated from trends in similar Al alloys.'}","[{'value': '23.4 µm/m-°C', 'start_temp': '20.0 °C', 'end_temp': '100 °C'}]","[['Aluminum, Al', '90.5 - 94 %', '90.5 - 94 %', 'As remainder'], ['Chromium, Cr', '0.15 - 0.25 %', '0.15 - 0.25 %', ''], ['Copper, Cu', '<= 0.10 %', '<= 0.10 %', ''], ['Iron, Fe', '<= 0.40 %', '<= 0.40 %', ''], ['Magnesium, Mg', '2.3 - 3.3 %', '2.3 - 3.3 %', ''], ['Manganese, Mn', '0.10 - 0.40 %', '0.10 - 0.40 %', ''], ['Other, each', '<= 0.05 %', '<= 0.05 %', ''], ['Other, total', '<= 0.15 %', '<= 0.15 %', ''], ['Silicon, Si', '<= 0.30 %', '<= 0.30 %', ''], ['Titanium, Ti', '<= 0.10 %', '<= 0.10 %', ''], ['Zinc, Zn', '3.5 - 4.5 %', '3.5 - 4.5 %', '']]"
Aluminum 5182-H34,"{'metric_value': '2.65', 'metric_unit': 'g/cc', 'comment': 'AA; Typical'}","{'metric_value': '69.6', 'metric_unit': 'GPa', 'comment': ''}","{'metric_value': '240', 'metric_unit': 'MPa', 'comment': ''}","{'metric_value': '340', 'metric_unit': 'MPa', 'comment': ''}",,"{'metric_value': '0.904', 'metric_unit': 'J/g-°C', 'comment': ''}","[{'value': '24.1 µm/m-°C', 'start_temp': '20.0 °C', 'end_temp': '100 °C'}]","[['Aluminum, Al', '93.2 - 95.8 %', '93.2 - 95.8 %', 'As remainder'], ['Chromium, Cr', '<= 0.10 %', '<= 0.10 %', ''], ['Copper, Cu', '<= 0.15 %', '<= 0.15 %', ''], ['Iron, Fe', '<= 0.35 %', '<= 0.35 %', ''], ['Magnesium, Mg', '4.0 - 5.0 %', '4.0 - 5.0 %', ''], ['Manganese, Mn', '0.20 - 0.50 %', '0.20 - 0.50 %', ''], ['Other, each', '<= 0.05 %', '<= 0.05 %', ''], ['Other, total', '<= 0.15 %', '<= 0.15 %', ''], ['Silicon, Si', '<= 0.20 %', '<= 0.20 %', ''], ['Titanium, Ti', '<= 0.10 %', '<= 0.10 %', ''], ['Zinc, Zn', '<= 0.25 %', '<= 0.25 %', '']]"
