Repository: RealSteel183/FYP

# FYP
Accelerating novel Materials search for Space applications using AI techniques

File: extracted_Al_properties.csv (part 13 of 18)
Alloy Name,Density,Young's Modulus,Yield Strength,Tensile Strength,Fatigue Strength,Specific Heat,Coefficient of Thermal Expansion,Metal Chemical Notations
Aluminum 1050-O,"{'metric_value': '2.705', 'metric_unit': 'g/cc', 'comment': 'AA; Typical'}","{'metric_value': '69.0', 'metric_unit': 'GPa', 'comment': 'Compressive Modulus is about 2% higher'}","{'metric_value': '28.0', 'metric_unit': 'MPa', 'comment': ''}","{'metric_value': '76.0', 'metric_unit': 'MPa', 'comment': ''}",,"{'metric_value': '0.900', 'metric_unit': 'J/g-°C', 'comment': ''}","[{'value': '23.6 µm/m-°C', 'start_temp': '20.0 °C', 'end_temp': '100 °C'}]","[['Aluminum, Al', '>= 99.50 %', '>= 99.50 %', 'Specified'], ['Copper, Cu', '<= 0.05 %', '<= 0.05 %', ''], ['Iron, Fe', '<= 0.40 %', '<= 0.40 %', ''], ['Magnesium, Mg', '<= 0.05 %', '<= 0.05 %', ''], ['Manganese, Mn', '<= 0.05 %', '<= 0.05 %', ''], ['Other, each', '<= 0.03 %', '<= 0.03 %', ''], ['Silicon, Si', '<= 0.25 %', '<= 0.25 %', ''], ['Titanium, Ti', '<= 0.03 %', '<= 0.03 %', ''], ['Vanadium, V', '<= 0.05 %', '<= 0.05 %', ''], ['Zinc, Zn', '<= 0.05 %', '<= 0.05 %', '']]"
Aleris HOGAL 5558 Aluminum 5026 H14/H34,"{'metric_value': '2.66', 'metric_unit': 'g/cc', 'comment': 'AA 5083'}",,"{'metric_value': '230', 'metric_unit': 'MPa', 'comment': 'Typical L-T Direction; 0.2% Offset'}","{'metric_value': '290', 'metric_unit': 'MPa', 'comment': 'Typical L-T Direction'}",,,,"[['Aluminum, Al', '88.3 - 94.6 %', '88.3 - 94.6 %', 'as balance'], ['Chromium, Cr', '<= 0.30 %', '<= 0.30 %', ''], ['Copper, Cu', '0.10 - 0.80 %', '0.10 - 0.80 %', ''], ['Iron, Fe', '0.20 - 1.0 %', '0.20 - 1.0 %', ''], ['Magnesium, Mg', '3.9 - 4.9 %', '3.9 - 4.9 %', ''], ['Manganese, Mn', '0.60 - 1.8 %', '0.60 - 1.8 %', ''], ['Silicon, Si', '0.55 - 1.4 %', '0.55 - 1.4 %', ''], ['Titanium, Ti', '<= 0.20 %', '<= 0.20 %', ''], ['Zinc, Zn', '<= 1.0 %', '<= 1.0 %', ''], ['Zirconium, Zr', '<= 0.30 %', '<= 0.30 %', '']]"
ALIMEX PLANAL 7075 T651/T652 Aluminum Alloy,"{'metric_value': '2.77', 'metric_unit': 'g/cc', 'comment': ''}","{'metric_value': '70.0', 'metric_unit': 'GPa', 'comment': ''}","{'metric_value': '26', 'metric_unit': '0', 'comment': ''}","{'metric_value': '36', 'metric_unit': '0', 'comment': 'Rm'}",,,,[]
Traid Villarroya TVH® TV 2011-T8 (AA 2011) Aluminum alloy,"{'metric_value': '2.83', 'metric_unit': 'g/cc', 'comment': ''}","{'metric_value': '70.0', 'metric_unit': 'GPa', 'comment': ''}","{'metric_value': '310', 'metric_unit': 'MPa', 'comment': 'Rp 0.2'}",,,,,"[['Aluminum, Al', '91.6 - 94.6 %', '91.6 - 94.6 %', 'As Remainder'], ['Bismuth, Bi', '0.20 - 0.60 %', '0.20 - 0.60 %', ''], ['Copper, Cu', '5.0 - 6.0 %', '5.0 - 6.0 %', ''], ['Iron, Fe', '<= 0.70 %', '<= 0.70 %', ''], ['Lead, Pb', '0.20 - 0.40 %', '0.20 - 0.40 %', ''], ['Silicon, Si', '<= 0.40 %', '<= 0.40 %', ''], ['Zinc, Zn', '<= 0.30 %', '<= 0.30 %', '']]"
Aluminum 7029-T5,"{'metric_value': '2.77', 'metric_unit': 'g/cc', 'comment': 'AA; Typical'}","{'metric_value': '72.0', 'metric_unit': 'GPa', 'comment': 'Average of Tension and Compression.  In Al alloys, the compressive modulus is typically 2% greater than the tensile modulus.  Estimated from trends in similar Al alloys.'}","{'metric_value': '380', 'metric_unit': 'MPa', 'comment': ''}","{'metric_value': '430', 'metric_unit': 'MPa', 'comment': ''}",,"{'metric_value': '0.880', 'metric_unit': 'J/g-°C', 'comment': 'Estimated from trends in similar Al alloys.'}","[{'value': '23.6 µm/m-°C', 'start_temp': '20.0 °C', 'end_temp': '100 °C'}]","[['Aluminum, Al', '91.4 - 94 %', '91.4 - 94 %', 'As remainder'], ['Copper, Cu', '0.50 - 0.90 %', '0.50 - 0.90 %', ''], ['Iron, Fe', '<= 0.12 %', '<= 0.12 %', ''], ['Magnesium, Mg', '1.3 - 2.0 %', '1.3 - 2.0 %', ''], ['Manganese, Mn', '<= 0.03 %', '<= 0.03 %', ''], ['Other, each', '<= 0.03 %', '<= 0.03 %', ''], ['Other, total', '<= 0.10 %', '<= 0.10 %', ''], ['Silicon, Si', '<= 0.10 %', '<= 0.10 %', ''], ['Titanium, Ti', '<= 0.05 %', '<= 0.05 %', ''], ['Vanadium, V', '<= 0.05 %', '<= 0.05 %', ''], ['Zinc, Zn', '4.2 - 5.2 %', '4.2 - 5.2 %', '']]"
Aluminum 1350-H111,"{'metric_value': '2.705', 'metric_unit': 'g/cc', 'comment': ''}","{'metric_value': '69.0', 'metric_unit': 'GPa', 'comment': ''}","{'metric_value': '25.0', 'metric_unit': 'MPa', 'comment': 'Extrusions (bar, rod, tubular products, and structural shapes)'}","{'metric_value': '58.0', 'metric_unit': 'MPa', 'comment': 'Extrusions (bar, rod, tubular products, and structural shapes)'}",,"{'metric_value': '0.900', 'metric_unit': 'J/g-°C', 'comment': ''}","[{'value': '23.6 µm/m-°C', 'start_temp': '20.0 °C', 'end_temp': '100 °C'}]","[['Aluminum, Al', '>= 99.5 %', '>= 99.5 %', 'Specified'], ['Boron, B', '<= 0.050 %', '<= 0.050 %', ''], ['Chromium, Cr', '<= 0.010 %', '<= 0.010 %', ''], ['Copper, Cu', '<= 0.050 %', '<= 0.050 %', ''], ['Gallium, Ga', '<= 0.030 %', '<= 0.030 %', ''], ['Iron, Fe', '<= 0.40 %', '<= 0.40 %', ''], ['Manganese, Mn', '<= 0.010 %', '<= 0.010 %', ''], ['Other, each', '<= 0.030 %', '<= 0.030 %', ''], ['Other, total', '<= 0.10 %', '<= 0.10 %', ''], ['Silicon, Si', '<= 0.10 %', '<= 0.10 %', ''], ['V+Ti', '<= 0.020 %', '<= 0.020 %', ''], ['Zinc, Zn', '<= 0.050 %', '<= 0.050 %', '']]"
Aluminum 5254-H34,"{'metric_value': '2.66', 'metric_unit': 'g/cc', 'comment': 'AA; Typical'}","{'metric_value': '70.3', 'metric_unit': 'GPa', 'comment': 'AA; Typical; Average of tension and compression.  Compression modulus is about 2% greater than tensile modulus.'}","{'metric_value': '228', 'metric_unit': 'MPa', 'comment': 'AA; Typical'}","{'metric_value': '290', 'metric_unit': 'MPa', 'comment': 'AA; Typical'}","{'metric_value': '131', 'metric_unit': 'MPa', 'comment': 'completely reversed stress; RR Moore machine/specimen'}","{'metric_value': '0.900', 'metric_unit': 'J/g-°C', 'comment': ''}","[{'value': '24.0 µm/m-°C', 'start_temp': '20.0 °C', 'end_temp': '100 °C'}]","[['Aluminum, Al', '94.8 - 96.8 %', '94.8 - 96.8 %', 'As remainder'], ['Chromium, Cr', '0.15 - 0.35 %', '0.15 - 0.35 %', ''], ['Copper, Cu', '<= 0.05 %', '<= 0.05 %', ''], ['Magnesium, Mg', '3.1 - 3.9 %', '3.1 - 3.9 %', ''], ['Manganese, Mn', '<= 0.01 %', '<= 0.01 %', ''], ['Other, each', '<= 0.05 %', '<= 0.05 %', ''], ['Other, total', '<= 0.15 %', '<= 0.15 %', ''], ['Si+Fe', '<= 0.45 %', '<= 0.45 %', ''], ['Titanium, Ti', '<= 0.05 %', '<= 0.05 %', ''], ['Zinc, Zn', '<= 0.20 %', '<= 0.20 %', '']]"
Alclad Aluminum 2219-T87,"{'metric_value': '2.84', 'metric_unit': 'g/cc', 'comment': ''}","{'metric_value': '73.8', 'metric_unit': 'GPa', 'comment': ''}","{'metric_value': '315', 'metric_unit': 'MPa', 'comment': 'Sheet and plate'}","{'metric_value': '395', 'metric_unit': 'MPa', 'comment': 'Sheet and plate'}",,"{'metric_value': '0.864', 'metric_unit': 'J/g-°C', 'comment': ''}","[{'value': '22.5 µm/m-°C', 'start_temp': '20.0 °C', 'end_temp': '100 °C'}]","[['Aluminum, Al', '97.55 - 99.2 %', '97.55 - 99.2 %', ''], ['Copper, Cu', '<= 0.10 %', '<= 0.10 %', ''], ['Magnesium, Mg', '<= 0.10 %', '<= 0.10 %', ''], ['Manganese, Mn', '<= 0.10 %', '<= 0.10 %', ''], ['Other, each', '<= 0.050 %', '<= 0.050 %', ''], ['Other, total', '<= 0.15 %', '<= 0.15 %', ''], ['Si+Fe', '<= 0.70 %', '<= 0.70 %', ''], ['Zinc, Zn', '0.80 - 1.3 %', '0.80 - 1.3 %', '']]"
"Aluminum 328.0-T6, Sand Cast","{'metric_value': '2.70', 'metric_unit': 'g/cc', 'comment': ''}","{'metric_value': '73.0', 'metric_unit': 'GPa', 'comment': 'Estimated from 360.0'}","{'metric_value': '145', 'metric_unit': 'MPa', 'comment': 'AA'}","{'metric_value': '234', 'metric_unit': 'MPa', 'comment': 'AA'}",,"{'metric_value': '0.963', 'metric_unit': 'J/g-°C', 'comment': 'Typical for cast aluminum'}","[{'value': '21.4 µm/m-°C', 'start_temp': '20.0 °C', 'end_temp': '100 °C'}]","[['Aluminum, Al', '86 %', '86 %', 'As remainder'], ['Chromium, Cr', '0.35 %', '0.35 %', ''], ['Copper, Cu', '1.0 - 2.0 %', '1.0 - 2.0 %', ''], ['Iron, Fe', '1.0 %', '1.0 %', ''], ['Magnesium, Mg', '0.20 - 0.60 %', '0.20 - 0.60 %', ''], ['Manganese, Mn', '0.20 - 0.60 %', '0.20 - 0.60 %', ''], ['Nickel, Ni', '0.25 %', '0.25 %', ''], ['Silicon, Si', '7.5 - 8.5 %', '7.5 - 8.5 %', ''], ['Titanium, Ti', '0.25 %', '0.25 %', ''], ['Zinc, Zn', '1.5 %', '1.5 %', '']]"
Aluminum 2024-T6,"{'metric_value': '2.78', 'metric_unit': 'g/cc', 'comment': 'AA; Typical'}","{'metric_value': '72.4', 'metric_unit': 'GPa', 'comment': 'Estimated from other heat treatments.'}","{'metric_value': '315', 'metric_unit': 'MPa', 'comment': 'Wire, rod, and bar (rolled or cold finished); T62'}","{'metric_value': '415', 'metric_unit': 'MPa', 'comment': 'Wire, rod, and bar (rolled or cold finished); T62'}","{'metric_value': '124', 'metric_unit': 'MPa', 'comment': 'completely reversed; R. R. Moore Machine and specimen.'}","{'metric_value': '0.875', 'metric_unit': 'J/g-°C', 'comment': ''}","[{'value': '23.2 µm/m-°C', 'start_temp': '20.0 °C', 'end_temp': '100 °C'}]","[['Aluminum, Al', '90.7 - 94.7 %', '90.7 - 94.7 %', 'As remainder'], ['Chromium, Cr', '<= 0.10 %', '<= 0.10 %', ''], ['Copper, Cu', '3.8 - 4.9 %', '3.8 - 4.9 %', ''], ['Iron, Fe', '<= 0.50 %', '<= 0.50 %', ''], ['Magnesium, Mg', '1.2 - 1.8 %', '1.2 - 1.8 %', ''], ['Manganese, Mn', '0.30 - 0.90 %', '0.30 - 0.90 %', ''], ['Other, each', '<= 0.05 %', '<= 0.05 %', ''], ['Other, total', '<= 0.15 %', '<= 0.15 %', ''], ['Silicon, Si', '<= 0.50 %', '<= 0.50 %', ''], ['Titanium, Ti', '<= 0.15 %', '<= 0.15 %', ''], ['Zinc, Zn', '<= 0.25 %', '<= 0.25 %', '']]"
Aluminum 6262-T9,"{'metric_value': '2.72', 'metric_unit': 'g/cc', 'comment': 'AA; Typical'}","{'metric_value': '68.9', 'metric_unit': 'GPa', 'comment': 'AA; Typical; Average of tension and compression.  Compression modulus is about 2% greater than tensile modulus.'}","{'metric_value': '379', 'metric_unit': 'MPa', 'comment': 'AA; Typical'}","{'metric_value': '400', 'metric_unit': 'MPa', 'comment': 'AA; Typical'}","{'metric_value': '89.6', 'metric_unit': 'MPa', 'comment': 'completely reversed stress; RR Moore machine/specimen'}","{'metric_value': '0.890', 'metric_unit': 'J/g-°C', 'comment': 'Estimated from trends in similar Al alloys.'}","[{'value': '23.4 µm/m-°C', 'start_temp': '20.0 °C', 'end_temp': '100 °C'}]","[['Aluminum, Al', '94.6 - 97.8 %', '94.6 - 97.8 %', 'As remainder'], ['Bismuth, Bi', '0.40 - 0.70 %', '0.40 - 0.70 %', ''], ['Chromium, Cr', '0.04 - 0.14 %', '0.04 - 0.14 %', ''], ['Copper, Cu', '0.15 - 0.40 %', '0.15 - 0.40 %', ''], ['Iron, Fe', '<= 0.70 %', '<= 0.70 %', ''], ['Lead, Pb', '0.40 - 0.70 %', '0.40 - 0.70 %', ''], ['Magnesium, Mg', '0.80 - 1.2 %', '0.80 - 1.2 %', ''], ['Manganese, Mn', '<= 0.15 %', '<= 0.15 %', ''], ['Other, each', '<= 0.05 %', '<= 0.05 %', ''], ['Other, total', '<= 0.15 %', '<= 0.15 %', ''], ['Silicon, Si', '0.40 - 0.80 %', '0.40 - 0.80 %', ''], ['Titanium, Ti', '<= 0.15 %', '<= 0.15 %', ''], ['Zinc, Zn', '<= 0.25 %', '<= 0.25 %', '']]"
Aluminum 6063-T6,"{'metric_value': '2.70', 'metric_unit': 'g/cc', 'comment': 'AA; Typical'}","{'metric_value': '68.9', 'metric_unit': 'GPa', 'comment': 'AA; Typical; Average of tension and compression.  Compression modulus is about 2% greater than tensile modulus.'}","{'metric_value': '214', 'metric_unit': 'MPa', 'comment': 'AA; Typical'}","{'metric_value': '241', 'metric_unit': 'MPa', 'comment': 'AA; Typical'}","{'metric_value': '68.9', 'metric_unit': 'MPa', 'comment': 'completely reversed stress; RR Moore machine/specimen'}","{'metric_value': '0.900', 'metric_unit': 'J/g-°C', 'comment': ''}","[{'value': '23.4 µm/m-°C', 'start_temp': '20.0 °C', 'end_temp': '100 °C'}]","[['Aluminum, Al', '<= 97.5 %', '<= 97.5 %', 'As remainder'], ['Chromium, Cr', '<= 0.10 %', '<= 0.10 %', ''], ['Copper, Cu', '<= 0.10 %', '<= 0.10 %', ''], ['Iron, Fe', '<= 0.35 %', '<= 0.35 %', ''], ['Magnesium, Mg', '0.45 - 0.90 %', '0.45 - 0.90 %', ''], ['Manganese, Mn', '<= 0.10 %', '<= 0.10 %', ''], ['Other, each', '<= 0.05 %', '<= 0.05 %', ''], ['Other, total', '<= 0.15 %', '<= 0.15 %', ''], ['Silicon, Si', '0.20 - 0.60 %', '0.20 - 0.60 %', ''], ['Titanium, Ti', '<= 0.10 %', '<= 0.10 %', ''], ['Zinc, Zn', '<= 0.10 %', '<= 0.10 %', '']]"
Alpase M-5™ Aluminum Mold Plate,"{'metric_value': '2.66', 'metric_unit': 'g/cc', 'comment': ''}","{'metric_value': '71.0', 'metric_unit': 'GPa', 'comment': ''}","{'metric_value': '124', 'metric_unit': 'MPa', 'comment': ''}","{'metric_value': '283', 'metric_unit': 'MPa', 'comment': ''}",,,"[{'value': '23.8 µm/m-°C', 'start_temp': '20.0 °C', 'end_temp': '100 °C'}]",[]
Aluminum 6070-T4,"{'metric_value': '2.71', 'metric_unit': 'g/cc', 'comment': 'AA; Typical'}","{'metric_value': '69.0', 'metric_unit': 'GPa', 'comment': 'Average of Tension and Compression.  In Al alloys, the compressive modulus is typically 2% greater than the tensile modulus'}","{'metric_value': '170', 'metric_unit': 'MPa', 'comment': ''}","{'metric_value': '320', 'metric_unit': 'MPa', 'comment': ''}",,"{'metric_value': '0.891', 'metric_unit': 'J/g-°C', 'comment': ''}","[{'value': '23.2 µm/m-°C', 'start_temp': '20.0 °C', 'end_temp': '100 °C'}]","[['Aluminum, Al', '94.5 - 98 %', '94.5 - 98 %', 'As remainder'], ['Chromium, Cr', '<= 0.10 %', '<= 0.10 %', ''], ['Copper, Cu', '0.15 - 0.40 %', '0.15 - 0.40 %', ''], ['Iron, Fe', '<= 0.50 %', '<= 0.50 %', ''], ['Magnesium, Mg', '0.50 - 1.2 %', '0.50 - 1.2 %', ''], ['Manganese, Mn', '0.40 - 1.0 %', '0.40 - 1.0 %', ''], ['Other, each', '<= 0.05 %', '<= 0.05 %', ''], ['Other, total', '<= 0.15 %', '<= 0.15 %', ''], ['Silicon, Si', '1.0 - 1.7 %', '1.0 - 1.7 %', ''], ['Titanium, Ti', '<= 0.15 %', '<= 0.15 %', ''], ['Zinc, Zn', '<= 0.25 %', '<= 0.25 %', '']]"
Aluminum 7072-H14,"{'metric_value': '2.72', 'metric_unit': 'g/cc', 'comment': 'AA; Typical'}","{'metric_value': '68.0', 'metric_unit': 'GPa', 'comment': ''}","{'metric_value': '80.0', 'metric_unit': 'MPa', 'comment': ''}","{'metric_value': '115', 'metric_unit': 'MPa', 'comment': ''}",,"{'metric_value': '0.893', 'metric_unit': 'J/g-°C', 'comment': ''}","[{'value': '23.6 µm/m-°C', 'start_temp': '20.0 °C', 'end_temp': '100 °C'}]","[['Aluminum, Al', '<= 97.5 %', '<= 97.5 %', 'As remainder'], ['Copper, Cu', '<= 0.10 %', '<= 0.10 %', ''], ['Magnesium, Mg', '<= 0.10 %', '<= 0.10 %', ''], ['Manganese, Mn', '<= 0.10 %', '<= 0.10 %', ''], ['Other, each', '<= 0.05 %', '<= 0.05 %', ''], ['Other, total', '<= 0.15 %', '<= 0.15 %', ''], ['Si+Fe', '<= 0.70 %', '<= 0.70 %', ''], ['Zinc, Zn', '0.80 - 1.3 %', '0.80 - 1.3 %', '']]"
"Aluminum 204.0-T6, Sand Cast, Precipitation Treatment 12 h at 140°C (285°F)","{'metric_value': '2.80', 'metric_unit': 'g/cc', 'comment': 'Value for aluminum 201.0'}","{'metric_value': '71.0', 'metric_unit': 'GPa', 'comment': 'Estimated from 206.0'}","{'metric_value': '250', 'metric_unit': 'MPa', 'comment': ''}","{'metric_value': '395', 'metric_unit': 'MPa', 'comment': ''}",,"{'metric_value': '0.963', 'metric_unit': 'J/g-°C', 'comment': 'Typical for cast aluminum'}","[{'value': '19.3 µm/m-°C', 'start_temp': '20.0 °C', 'end_temp': '100 °C'}]","[['Aluminum, Al', '93.3 - 95.5 %', '93.3 - 95.5 %', 'As remainder'], ['Copper, Cu', '4.2 - 5.0 %', '4.2 - 5.0 %', ''], ['Iron, Fe', '<= 0.35 %', '<= 0.35 %', ''], ['Magnesium, Mg', '0.15 - 0.35 %', '0.15 - 0.35 %', ''], ['Manganese, Mn', '<= 0.10 %', '<= 0.10 %', ''], ['Nickel, Ni', '<= 0.050 %', '<= 0.050 %', ''], ['Other, each', '<= 0.050 %', '<= 0.050 %', ''], ['Other, total', '<= 0.15 %', '<= 0.15 %', ''], ['Silicon, Si', '<= 0.20 %', '<= 0.20 %', ''], ['Tin, Sn', '<= 0.050 %', '<= 0.050 %', ''], ['Titanium, Ti', '0.15 - 0.30 %', '0.15 - 0.30 %', ''], ['Zinc, Zn', '<= 0.10 %', '<= 0.10 %', '']]"
Aluminum 3003-O,"{'metric_value': '2.73', 'metric_unit': 'g/cc', 'comment': 'AA; Typical'}","{'metric_value': '68.9', 'metric_unit': 'GPa', 'comment': 'AA; Typical; Average of tension and compression.  Compression modulus is about 2% greater than tensile modulus.'}","{'metric_value': '41.4', 'metric_unit': 'MPa', 'comment': 'AA; Typical'}","{'metric_value': '110', 'metric_unit': 'MPa', 'comment': 'AA; Typical'}","{'metric_value': '48.3', 'metric_unit': 'MPa', 'comment': 'completely reversed stress; RR Moore machine/specimen'}","{'metric_value': '0.893', 'metric_unit': 'J/g-°C', 'comment': ''}","[{'value': '23.2 µm/m-°C', 'start_temp': '20.0 °C', 'end_temp': '100 °C'}]","[['Aluminum, Al', '96.7 - 99 %', '96.7 - 99 %', 'As remainder'], ['Copper, Cu', '0.05 - 0.20 %', '0.05 - 0.20 %', ''], ['Iron, Fe', '<= 0.70 %', '<= 0.70 %', ''], ['Manganese, Mn', '1.0 - 1.5 %', '1.0 - 1.5 %', ''], ['Other, each', '<= 0.05 %', '<= 0.05 %', ''], ['Other, total', '<= 0.15 %', '<= 0.15 %', ''], ['Silicon, Si', '<= 0.60 %', '<= 0.60 %', ''], ['Zinc, Zn', '<= 0.10 %', '<= 0.10 %', '']]"
Aluminum 7178-T76; 7178-T7651,"{'metric_value': '2.83', 'metric_unit': 'g/cc', 'comment': 'AA; Typical'}","{'metric_value': '71.0', 'metric_unit': 'GPa', 'comment': 'AA; Typical; Average of tension and compression.  Compression modulus is about 2% greater than tensile modulus.'}","{'metric_value': '503', 'metric_unit': 'MPa', 'comment': 'AA; Typical'}","{'metric_value': '572', 'metric_unit': 'MPa', 'comment': 'AA; Typical'}","{'metric_value': '160', 'metric_unit': 'MPa', 'comment': ''}","{'metric_value': '0.856', 'metric_unit': 'J/g-°C', 'comment': ''}","[{'value': '23.5 µm/m-°C', 'start_temp': '20.0 °C', 'end_temp': '100 °C'}]","[['Aluminum, Al', '85.3 - 89.5 %', '85.3 - 89.5 %', 'As remainder'], ['Chromium, Cr', '0.18 - 0.28 %', '0.18 - 0.28 %', ''], ['Copper, Cu', '1.6 - 2.4 %', '1.6 - 2.4 %', ''], ['Iron, Fe', '<= 0.50 %', '<= 0.50 %', ''], ['Magnesium, Mg', '2.4 - 3.1 %', '2.4 - 3.1 %', ''], ['Manganese, Mn', '<= 0.30 %', '<= 0.30 %', ''], ['Other, each', '<= 0.05 %', '<= 0.05 %', ''], ['Other, total', '<= 0.15 %', '<= 0.15 %', ''], ['Silicon, Si', '<= 0.40 %', '<= 0.40 %', ''], ['Titanium, Ti', '<= 0.20 %', '<= 0.20 %', ''], ['Zinc, Zn', '6.3 - 7.3 %', '6.3 - 7.3 %', '']]"
Aluminum 6013-T8,"{'metric_value': '2.71', 'metric_unit': 'g/cc', 'comment': ''}",,"{'metric_value': '379', 'metric_unit': 'MPa', 'comment': ''}","{'metric_value': '392', 'metric_unit': 'MPa', 'comment': ''}",,,"[{'value': '23.4 µm/m-°C', 'start_temp': '20.0 °C', 'end_temp': '100 °C'}]","[['Aluminum, Al', '94.8 - 97.8 %', '94.8 - 97.8 %', 'As remainder'], ['Chromium, Cr', '<= 0.10 %', '<= 0.10 %', ''], ['Copper, Cu', '0.60 - 1.1 %', '0.60 - 1.1 %', ''], ['Iron, Fe', '<= 0.50 %', '<= 0.50 %', ''], ['Magnesium, Mg', '0.80 - 1.2 %', '0.80 - 1.2 %', ''], ['Manganese, Mn', '0.20 - 0.80 %', '0.20 - 0.80 %', ''], ['Other, each', '<= 0.15 %', '<= 0.15 %', ''], ['Other, total', '<= 0.050 %', '<= 0.050 %', ''], ['Silicon, Si', '0.60 - 1.0 %', '0.60 - 1.0 %', ''], ['Titanium, Ti', '<= 0.10 %', '<= 0.10 %', ''], ['Zinc, Zn', '<= 0.25 %', '<= 0.25 %', ''], [''], [], ['Applied Coating Acceptance', 'Good', ''], ['General Corrosion Resistance', 'B', 'A = best; E = worst'], ['Machinability', 'Good', ''], ['Stress Corrosion Cracking Resistance', 'A', 'A = best; E = worst'], ['Weldability', 'A', 'A = best; E = worst']]"
Aluminum 2014-T4; 2014-T451,"{'metric_value': '2.80', 'metric_unit': 'g/cc', 'comment': 'AA; Typical'}","{'metric_value': '73.1', 'metric_unit': 'GPa', 'comment': 'AA; Typical; Average of tension and compression.  Compression modulus is about 2% greater than tensile modulus.'}","{'metric_value': '290', 'metric_unit': 'MPa', 'comment': 'AA; Typical'}","{'metric_value': '427', 'metric_unit': 'MPa', 'comment': 'AA; Typical'}","{'metric_value': '262', 'metric_unit': 'MPa', 'comment': 'completely reversed stress; RR Moore machine/specimen'}","{'metric_value': '0.880', 'metric_unit': 'J/g-°C', 'comment': 'Estimated from trends in similar Al alloys.'}","[{'value': '23.0 µm/m-°C', 'start_temp': '20.0 °C', 'end_temp': '100 °C'}]","[['Aluminum, Al', '90.4 - 95 %', '90.4 - 95 %', 'As remainder'], ['Chromium, Cr', '<= 0.10 %', '<= 0.10 %', ''], ['Copper, Cu', '3.9 - 5.0 %', '3.9 - 5.0 %', ''], ['Iron, Fe', '<= 0.70 %', '<= 0.70 %', ''], ['Magnesium, Mg', '0.20 - 0.80 %', '0.20 - 0.80 %', ''], ['Manganese, Mn', '0.40 - 1.2 %', '0.40 - 1.2 %', ''], ['Other, each', '<= 0.05 %', '<= 0.05 %', ''], ['Other, total', '<= 0.15 %', '<= 0.15 %', ''], ['Silicon, Si', '0.50 - 1.2 %', '0.50 - 1.2 %', ''], ['Titanium, Ti', '<= 0.15 %', '<= 0.15 %', ''], ['Zinc, Zn', '<= 0.25 %', '<= 0.25 %', '']]"
"Kaiser 6033 T6, T651 Rod & Bar","{'metric_value': '2.70', 'metric_unit': 'g/cc', 'comment': ''}","{'metric_value': '67.0', 'metric_unit': 'GPa', 'comment': ''}","{'metric_value': '393', 'metric_unit': 'MPa', 'comment': ''}","{'metric_value': '414', 'metric_unit': 'MPa', 'comment': ''}",,,,"[['Aluminum, Al', '93.45 - 97.3 %', '93.45 - 97.3 %', 'As Balance'], ['Bismuth, Bi', '0.30 - 1.0 %', '0.30 - 1.0 %', ''], ['Chromium, Cr', '<= 0.10 %', '<= 0.10 %', ''], ['Copper, Cu', '0.40 - 1.0 %', '0.40 - 1.0 %', ''], ['Iron, Fe', '<= 0.50 %', '<= 0.50 %', ''], ['Magnesium, Mg', '0.70 - 1.3 %', '0.70 - 1.3 %', ''], ['Manganese, Mn', '<= 0.050 %', '<= 0.050 %', ''], ['Other, each', '<= 0.050 %', '<= 0.050 %', ''], ['Other, total', '<= 0.15 %', '<= 0.15 %', ''], ['Silicon, Si', '0.80 - 1.3 %', '0.80 - 1.3 %', ''], ['Titanium, Ti', '<= 0.15 %', '<= 0.15 %', ''], ['Zinc, Zn', '0.50 - 1.0 %', '0.50 - 1.0 %', ''], [''], [], ['Anodize Response3', 'B', ''], ['Arc Weldability4', 'A', ''], ['Cold Workability3', 'C', ''], ['Gas Weldability4', 'A', ''], ['General Corrosion Resistance1', 'B', ''], ['Machinability3', 'B', ''], ['Spot Weldability4', 'A', ''], ['Stress Corrosion Resistance2', 'A', '']]"
Alcoa Toolrite 2011®-T8 Aluminum,"{'metric_value': '2.82', 'metric_unit': 'g/cc', 'comment': ''}","{'metric_value': '70.0', 'metric_unit': 'GPa', 'comment': ''}","{'metric_value': '276', 'metric_unit': 'MPa', 'comment': 'Larger sizes may be lower.'}","{'metric_value': '372', 'metric_unit': 'MPa', 'comment': ''}","{'metric_value': '124', 'metric_unit': 'MPa', 'comment': 'completely reversed; R. R. Moore Machine and specimen.'}",,"[{'value': '22.9 µm/m-°C', 'start_temp': '20.0 °C', 'end_temp': '100 °C'}]","[['Aluminum, Al', '93.7 %', '93.7 %', ''], ['Bismuth, Bi', '0.20 - 0.60 %', '0.20 - 0.60 %', ''], ['Copper, Cu', '5.0 - 6.0 %', '5.0 - 6.0 %', ''], ['Iron, Fe', '<= 0.70 %', '<= 0.70 %', ''], ['Lead, Pb', '0.20 - 0.60 %', '0.20 - 0.60 %', ''], ['Silicon, Si', '<= 0.40 %', '<= 0.40 %', ''], ['Zinc, Zn', '<= 0.30 %', '<= 0.30 %', '']]"
"Aluminum 355.0-T7, Permanent Mold Cast","{'metric_value': '2.71', 'metric_unit': 'g/cc', 'comment': 'AA; Typical'}","{'metric_value': '70.3', 'metric_unit': 'GPa', 'comment': 'Compressive modulus in is typically about 2% higher for Al alloys'}","{'metric_value': '205', 'metric_unit': 'MPa', 'comment': ''}","{'metric_value': '248', 'metric_unit': 'MPa', 'comment': 'AA'}","{'metric_value': '69.0', 'metric_unit': 'MPa', 'comment': 'Notch Status unknown, R.R. Moore Test'}","{'metric_value': '0.963', 'metric_unit': 'J/g-°C', 'comment': ''}","[{'value': '22.3 µm/m-°C', 'start_temp': '20.0 °C', 'end_temp': '100 °C'}]","[['Aluminum, Al', '90.3 - 94.1 %', '90.3 - 94.1 %', 'As remainder'], ['Chromium, Cr', '<= 0.25 %', '<= 0.25 %', ''], ['Copper, Cu', '1.0 - 1.5 %', '1.0 - 1.5 %', ''], ['Iron, Fe', '<= 0.60 %', '<= 0.60 %', ''], ['Magnesium, Mg', '0.40 - 0.60 %', '0.40 - 0.60 %', ''], ['Manganese, Mn', '<= 0.50 %', '<= 0.50 %', ''], ['Other, each', '<= 0.05 %', '<= 0.05 %', ''], ['Other, total', '<= 0.15 %', '<= 0.15 %', ''], ['Silicon, Si', '4.5 - 5.5 %', '4.5 - 5.5 %', ''], ['Titanium, Ti', '<= 0.25 %', '<= 0.25 %', ''], ['Zinc, Zn', '<= 0.35 %', '<= 0.35 %', '']]"
"DWA 6092/SiC/25p-T6 Aluminum SiC Metal-Matrix-Composite (Al MMC), Extruded","{'metric_value': '2.84', 'metric_unit': 'g/cc', 'comment': ''}","{'metric_value': '114', 'metric_unit': 'GPa', 'comment': 'LT Orientation'}","{'metric_value': '393', 'metric_unit': 'MPa', 'comment': 'LT Orientation'}","{'metric_value': '483', 'metric_unit': 'MPa', 'comment': 'LT Orientation'}","{'metric_value': '68.9', 'metric_unit': 'MPa', 'comment': 'R=0.1, Kt= 3 (Square Wave)'}",,,"[['Aluminum, Al', '95.6 - 98 %', '95.6 - 98 %', 'As Balance, Metal Alloy Basis'], ['Copper, Cu', '0.70 - 1.0 %', '0.70 - 1.0 %', 'Metal Alloy Basis'], ['Iron, Fe', '<= 0.30 %', '<= 0.30 %', 'Metal Alloy Basis'], ['Magnesium, Mg', '0.80 - 1.2 %', '0.80 - 1.2 %', 'Metal Alloy Basis'], ['Other, each', '<= 0.050 %', '<= 0.050 %', 'Metal Alloy Basis'], ['Other, total', '<= 0.15 %', '<= 0.15 %', 'Metal Alloy Basis'], ['Oxygen, O', '0.050 - 0.50 %', '0.050 - 0.50 %', 'Metal Alloy Basis'], ['Silicon, Si', '0.40 - 0.80 %', '0.40 - 0.80 %', 'Metal Alloy Basis'], ['Titanium, Ti', '<= 0.15 %', '<= 0.15 %', 'Metal Alloy Basis'], ['Zinc, Zn', '<= 0.25 %', '<= 0.25 %', 'Metal Alloy Basis']]"
"Alclad Aluminum 2014-T4, T451","{'metric_value': '2.80', 'metric_unit': 'g/cc', 'comment': 'For AA2014 (Not Alclad)'}","{'metric_value': '72.4', 'metric_unit': 'GPa', 'comment': 'AA; Typical; Average of tension and compression.  Compression modulus is about 2% greater than tensile modulus.'}","{'metric_value': '255', 'metric_unit': 'MPa', 'comment': 'AA; Typical'}","{'metric_value': '421', 'metric_unit': 'MPa', 'comment': 'AA; Typical'}",,,,"[['Aluminum, Al', '90.4 - 95 %', '90.4 - 95 %', 'As remainder'], ['Chromium, Cr', '<= 0.10 %', '<= 0.10 %', ''], ['Copper, Cu', '3.9 - 5.0 %', '3.9 - 5.0 %', ''], ['Iron, Fe', '<= 0.70 %', '<= 0.70 %', ''], ['Magnesium, Mg', '0.20 - 0.80 %', '0.20 - 0.80 %', ''], ['Manganese, Mn', '0.40 - 1.2 %', '0.40 - 1.2 %', ''], ['Other, each', '<= 0.05 %', '<= 0.05 %', ''], ['Other, total', '<= 0.15 %', '<= 0.15 %', ''], ['Silicon, Si', '0.50 - 1.2 %', '0.50 - 1.2 %', ''], ['Titanium, Ti', '<= 0.15 %', '<= 0.15 %', ''], ['Zinc, Zn', '<= 0.25 %', '<= 0.25 %', '']]"
"Aluminum 354.0-T61, Permanent Mold Cast","{'metric_value': '2.71', 'metric_unit': 'g/cc', 'comment': 'AA; Typical'}","{'metric_value': '73.1', 'metric_unit': 'GPa', 'comment': ''}","{'metric_value': '255', 'metric_unit': 'MPa', 'comment': 'AA'}","{'metric_value': '331', 'metric_unit': 'MPa', 'comment': 'AA'}","{'metric_value': '135', 'metric_unit': 'MPa', 'comment': 'Notch Status unknown, R.R. Moore Test'}","{'metric_value': '0.963', 'metric_unit': 'J/g-°C', 'comment': ''}","[{'value': '20.9 µm/m-°C', 'start_temp': '20.0 °C', 'end_temp': '100 °C'}]","[['Aluminum, Al', '87.2 - 89.4 %', '87.2 - 89.4 %', 'As remainder'], ['Copper, Cu', '1.6 - 2.0 %', '1.6 - 2.0 %', ''], ['Iron, Fe', '<= 0.20 %', '<= 0.20 %', ''], ['Magnesium, Mg', '0.40 - 0.60 %', '0.40 - 0.60 %', ''], ['Manganese, Mn', '<= 0.10 %', '<= 0.10 %', ''], ['Other, each', '<= 0.05 %', '<= 0.05 %', ''], ['Other, total', '<= 0.15 %', '<= 0.15 %', ''], ['Silicon, Si', '8.6 - 9.4 %', '8.6 - 9.4 %', ''], ['Titanium, Ti', '<= 0.20 %', '<= 0.20 %', ''], ['Zinc, Zn', '<= 0.10 %', '<= 0.10 %', '']]"
"Materion SupremEX® 217XG Aluminum - Silicon Carbide Metal Matrix Composite, T6 CWQ Extruded Bar","{'metric_value': '2.86', 'metric_unit': 'g/cc', 'comment': ''}","{'metric_value': '98.0', 'metric_unit': 'GPa', 'comment': ''}","{'metric_value': '545', 'metric_unit': 'MPa', 'comment': ''}","{'metric_value': '670', 'metric_unit': 'MPa', 'comment': ''}",,"{'metric_value': '0.848', 'metric_unit': 'J/g-°C', 'comment': ''}",,[]
Aluminum 5456-H112,"{'metric_value': '2.66', 'metric_unit': 'g/cc', 'comment': 'AA; Typical'}","{'metric_value': '70.3', 'metric_unit': 'GPa', 'comment': ''}","{'metric_value': '165', 'metric_unit': 'MPa', 'comment': ''}","{'metric_value': '310', 'metric_unit': 'MPa', 'comment': ''}",,"{'metric_value': '0.900', 'metric_unit': 'J/g-°C', 'comment': ''}","[{'value': '23.9 µm/m-°C', 'start_temp': '20.0 °C', 'end_temp': '100 °C'}]","[['Aluminum, Al', '91.9 - 94.8 %', '91.9 - 94.8 %', 'As remainder'], ['Chromium, Cr', '0.05 - 0.20 %', '0.05 - 0.20 %', ''], ['Copper, Cu', '<= 0.10 %', '<= 0.10 %', ''], ['Iron, Fe', '<= 0.40 %', '<= 0.40 %', ''], ['Magnesium, Mg', '4.7 - 5.5 %', '4.7 - 5.5 %', ''], ['Manganese, Mn', '0.50 - 1.0 %', '0.50 - 1.0 %', ''], ['Other, each', '<= 0.05 %', '<= 0.05 %', ''], ['Other, total', '<= 0.15 %', '<= 0.15 %', ''], ['Silicon, Si', '<= 0.25 %', '<= 0.25 %', ''], ['Titanium, Ti', '<= 0.20 %', '<= 0.20 %', ''], ['Zinc, Zn', '<= 0.25 %', '<= 0.25 %', '']]"
Aluminum 1100-H112,"{'metric_value': '2.71', 'metric_unit': 'g/cc', 'comment': ''}","{'metric_value': '69.0', 'metric_unit': 'GPa', 'comment': ''}","{'metric_value': '20.0', 'metric_unit': 'MPa', 'comment': 'Wire, rod, and bar (rolled or cold finished)'}","{'metric_value': '75.0', 'metric_unit': 'MPa', 'comment': 'Wire, rod, and bar (rolled or cold finished)'}",,"{'metric_value': '0.904', 'metric_unit': 'J/g-°C', 'comment': ''}",,"[['Aluminum, Al', '>= 99 %', '>= 99 %', ''], ['Copper, Cu', '0.050 - 0.20 %', '0.050 - 0.20 %', ''], ['Manganese, Mn', '<= 0.050 %', '<= 0.050 %', ''], ['Other, each', '<= 0.050 %', '<= 0.050 %', ''], ['Other, total', '<= 0.15 %', '<= 0.15 %', ''], ['Si+Fe', '<= 1.0 %', '<= 1.0 %', ''], ['Zinc, Zn', '<= 0.10 %', '<= 0.10 %', '']]"
Aluminum 7075-O,"{'metric_value': '2.81', 'metric_unit': 'g/cc', 'comment': 'AA; Typical'}","{'metric_value': '71.7', 'metric_unit': 'GPa', 'comment': 'AA; Typical; Average of tension and compression.  Compression modulus is about 2% greater than tensile modulus.'}","{'metric_value': '103', 'metric_unit': 'MPa', 'comment': 'AA; Typical'}","{'metric_value': '228', 'metric_unit': 'MPa', 'comment': 'AA; Typical'}",,"{'metric_value': '0.960', 'metric_unit': 'J/g-°C', 'comment': ''}","[{'value': '23.6 µm/m-°C', 'start_temp': '20.0 °C', 'end_temp': '100 °C'}]","[['Aluminum, Al', '87.1 - 91.4 %', '87.1 - 91.4 %', 'As remainder'], ['Chromium, Cr', '0.18 - 0.28 %', '0.18 - 0.28 %', ''], ['Copper, Cu', '1.2 - 2.0 %', '1.2 - 2.0 %', ''], ['Iron, Fe', '<= 0.50 %', '<= 0.50 %', ''], ['Magnesium, Mg', '2.1 - 2.9 %', '2.1 - 2.9 %', ''], ['Manganese, Mn', '<= 0.30 %', '<= 0.30 %', ''], ['Other, each', '<= 0.05 %', '<= 0.05 %', ''], ['Other, total', '<= 0.15 %', '<= 0.15 %', ''], ['Silicon, Si', '<= 0.40 %', '<= 0.40 %', ''], ['Titanium, Ti', '<= 0.20 %', '<= 0.20 %', ''], ['Zinc, Zn', '5.1 - 6.1 %', '5.1 - 6.1 %', '']]"
Alclad Aluminum 3003-H18,"{'metric_value': '2.73', 'metric_unit': 'g/cc', 'comment': 'For AA3003 (Not Alclad)'}","{'metric_value': '68.9', 'metric_unit': 'GPa', 'comment': 'AA; Typical; Average of tension and compression.  Compression modulus is about 2% greater than tensile modulus.'}","{'metric_value': '186', 'metric_unit': 'MPa', 'comment': 'AA; Typical'}","{'metric_value': '200', 'metric_unit': 'MPa', 'comment': 'AA; Typical'}",,,,"[['Aluminum, Al', '96.7 - 99 %', '96.7 - 99 %', 'As remainder'], ['Copper, Cu', '0.05 - 0.20 %', '0.05 - 0.20 %', ''], ['Iron, Fe', '<= 0.70 %', '<= 0.70 %', ''], ['Manganese, Mn', '1.0 - 1.5 %', '1.0 - 1.5 %', ''], ['Other, each', '<= 0.05 %', '<= 0.05 %', ''], ['Other, total', '<= 0.15 %', '<= 0.15 %', ''], ['Silicon, Si', '<= 0.60 %', '<= 0.60 %', ''], ['Zinc, Zn', '<= 0.10 %', '<= 0.10 %', '']]"
"Aluminum 242.0-O, Sand Cast","{'metric_value': '2.823', 'metric_unit': 'g/cc', 'comment': ''}","{'metric_value': '71.0', 'metric_unit': 'GPa', 'comment': 'Compressive modulus in is typically about 2% higher for Al alloys'}",,"{'metric_value': '159', 'metric_unit': 'MPa', 'comment': 'AA'}",,"{'metric_value': '0.963', 'metric_unit': 'J/g-°C', 'comment': ''}","[{'value': '22.7 µm/m-°C', 'start_temp': '20.0 °C', 'end_temp': '100 °C'}]","[['Aluminum, Al', '88.3 - 93.6 %', '88.3 - 93.6 %', 'As remainder'], ['Chromium, Cr', '<= 0.25 %', '<= 0.25 %', ''], ['Copper, Cu', '3.5 - 4.5 %', '3.5 - 4.5 %', ''], ['Iron, Fe', '<= 1.0 %', '<= 1.0 %', ''], ['Magnesium, Mg', '1.2 - 1.8 %', '1.2 - 1.8 %', ''], ['Manganese, Mn', '<= 0.35 %', '<= 0.35 %', ''], ['Nickel, Ni', '1.7 - 2.3 %', '1.7 - 2.3 %', ''], ['Other, each', '<= 0.05 %', '<= 0.05 %', ''], ['Other, total', '<= 0.15 %', '<= 0.15 %', ''], ['Silicon, Si', '<= 0.70 %', '<= 0.70 %', ''], ['Titanium, Ti', '<= 0.25 %', '<= 0.25 %', ''], ['Zinc, Zn', '<= 0.35 %', '<= 0.35 %', '']]"
Aluminum 6063-T835,"{'metric_value': '2.70', 'metric_unit': 'g/cc', 'comment': 'AA; Typical'}","{'metric_value': '69.0', 'metric_unit': 'GPa', 'comment': 'Average of Tension and Compression.  In Al alloys, the compressive modulus is typically 2% greater than the tensile modulus'}","{'metric_value': '295', 'metric_unit': 'MPa', 'comment': ''}","{'metric_value': '330', 'metric_unit': 'MPa', 'comment': ''}",,"{'metric_value': '0.900', 'metric_unit': 'J/g-°C', 'comment': ''}","[{'value': '23.4 µm/m-°C', 'start_temp': '20.0 °C', 'end_temp': '100 °C'}]","[['Aluminum, Al', '<= 97.5 %', '<= 97.5 %', 'As remainder'], ['Chromium, Cr', '<= 0.10 %', '<= 0.10 %', ''], ['Copper, Cu', '<= 0.10 %', '<= 0.10 %', ''], ['Iron, Fe', '<= 0.35 %', '<= 0.35 %', ''], ['Magnesium, Mg', '0.45 - 0.90 %', '0.45 - 0.90 %', ''], ['Manganese, Mn', '<= 0.10 %', '<= 0.10 %', ''], ['Other, each', '<= 0.05 %', '<= 0.05 %', ''], ['Other, total', '<= 0.15 %', '<= 0.15 %', ''], ['Silicon, Si', '0.20 - 0.60 %', '0.20 - 0.60 %', ''], ['Titanium, Ti', '<= 0.10 %', '<= 0.10 %', ''], ['Zinc, Zn', '<= 0.10 %', '<= 0.10 %', '']]"
ALIMEX ACP 6000 Aluminum Cast Plate,"{'metric_value': '2.80', 'metric_unit': 'g/cc', 'comment': ''}","{'metric_value': '71.0', 'metric_unit': 'GPa', 'comment': ''}","{'metric_value': '105', 'metric_unit': 'MPa', 'comment': ''}","{'metric_value': '165', 'metric_unit': 'MPa', 'comment': 'Rm'}",,,,[]
"Aluminum 852.0-T5, Permanent Mold Cast","{'metric_value': '2.88', 'metric_unit': 'g/cc', 'comment': 'AA; Typical'}","{'metric_value': '71.0', 'metric_unit': 'GPa', 'comment': 'Aluminum 850.0'}",,"{'metric_value': '186', 'metric_unit': 'MPa', 'comment': 'AA'}",,"{'metric_value': '0.963', 'metric_unit': 'J/g-°C', 'comment': 'Typical for cast aluminum'}","[{'value': '23.2 µm/m-°C', 'start_temp': '20.0 °C', 'end_temp': '100 °C'}]","[['Aluminum, Al', '86.6 - 91.3 %', '86.6 - 91.3 %', 'As remainder'], ['Copper, Cu', '1.7 - 2.3 %', '1.7 - 2.3 %', ''], ['Iron, Fe', '<= 0.70 %', '<= 0.70 %', ''], ['Magnesium, Mg', '0.60 - 0.90 %', '0.60 - 0.90 %', ''], ['Manganese, Mn', '<= 0.10 %', '<= 0.10 %', ''], ['Nickel, Ni', '0.90 - 1.5 %', '0.90 - 1.5 %', ''], ['Other, total', '<= 0.30 %', '<= 0.30 %', ''], ['Silicon, Si', '<= 0.40 %', '<= 0.40 %', ''], ['Tin, Sn', '5.5 - 7.0 %', '5.5 - 7.0 %', ''], ['Titanium, Ti', '<= 0.20 %', '<= 0.20 %', '']]"
Aluminum 5005-H12,"{'metric_value': '2.70', 'metric_unit': 'g/cc', 'comment': 'AA; Typical'}","{'metric_value': '68.9', 'metric_unit': 'GPa', 'comment': 'AA; Typical; Average of tension and compression.  Compression modulus is about 2% greater than tensile modulus.'}","{'metric_value': '131', 'metric_unit': 'MPa', 'comment': 'AA; Typical'}","{'metric_value': '138', 'metric_unit': 'MPa', 'comment': 'AA; Typical'}",,"{'metric_value': '0.900', 'metric_unit': 'J/g-°C', 'comment': ''}","[{'value': '23.8 µm/m-°C', 'start_temp': '20.0 °C', 'end_temp': '100 °C'}]","[['Aluminum, Al', '<= 97 %', '<= 97 %', 'As remainder'], ['Chromium, Cr', '<= 0.10 %', '<= 0.10 %', ''], ['Copper, Cu', '<= 0.20 %', '<= 0.20 %', ''], ['Iron, Fe', '<= 0.70 %', '<= 0.70 %', ''], ['Magnesium, Mg', '0.50 - 1.1 %', '0.50 - 1.1 %', ''], ['Manganese, Mn', '<= 0.20 %', '<= 0.20 %', ''], ['Other, each', '<= 0.05 %', '<= 0.05 %', ''], ['Other, total', '<= 0.15 %', '<= 0.15 %', ''], ['Silicon, Si', '<= 0.30 %', '<= 0.30 %', ''], ['Zinc, Zn', '<= 0.25 %', '<= 0.25 %', '']]"
Aluminum 2090-T84,"{'metric_value': '2.59', 'metric_unit': 'g/cc', 'comment': 'AA; Typical'}","{'metric_value': '76.0', 'metric_unit': 'GPa', 'comment': ''}","{'metric_value': '470', 'metric_unit': 'MPa', 'comment': 'Sheet'}","{'metric_value': '525', 'metric_unit': 'MPa', 'comment': 'Sheet'}",,"{'metric_value': '1.203', 'metric_unit': 'J/g-°C@Temperature 100 °C', 'comment': ''}","[{'value': '23.6 µm/m-°C', 'start_temp': '20.0 °C', 'end_temp': '100 °C'}]","[['Aluminum, Al', '93.2 - 95.6 %', '93.2 - 95.6 %', 'As remainder'], ['Chromium, Cr', '<= 0.05 %', '<= 0.05 %', ''], ['Copper, Cu', '2.4 - 3.0 %', '2.4 - 3.0 %', ''], ['Iron, Fe', '<= 0.12 %', '<= 0.12 %', ''], ['Lithium, Li', '1.9 - 2.6 %', '1.9 - 2.6 %', ''], ['Magnesium, Mg', '<= 0.25 %', '<= 0.25 %', ''], ['Manganese, Mn', '<= 0.05 %', '<= 0.05 %', ''], ['Other, each', '<= 0.05 %', '<= 0.05 %', ''], ['Other, total', '<= 0.15 %', '<= 0.15 %', ''], ['Silicon, Si', '<= 0.10 %', '<= 0.10 %', ''], ['Titanium, Ti', '<= 0.15 %', '<= 0.15 %', ''], ['Zinc, Zn', '<= 0.10 %', '<= 0.10 %', ''], ['Zirconium, Zr', '0.08 - 0.15 %', '0.08 - 0.15 %', '']]"
Aluminum 1060-H16,"{'metric_value': '2.705', 'metric_unit': 'g/cc', 'comment': 'AA; Typical'}","{'metric_value': '68.9', 'metric_unit': 'GPa', 'comment': 'AA; Typical; Average of tension and compression.  Compression modulus is about 2% greater than tensile modulus.'}","{'metric_value': '103', 'metric_unit': 'MPa', 'comment': 'AA; Typical'}","{'metric_value': '110', 'metric_unit': 'MPa', 'comment': 'AA; Typical'}","{'metric_value': '44.8', 'metric_unit': 'MPa', 'comment': 'completely reversed stress; RR Moore machine/specimen'}","{'metric_value': '0.900', 'metric_unit': 'J/g-°C', 'comment': ''}","[{'value': '23.6 µm/m-°C', 'start_temp': '20.0 °C', 'end_temp': '100 °C'}]","[['Aluminum, Al', '>= 99.60 %', '>= 99.60 %', 'Specified'], ['Copper, Cu', '<= 0.05 %', '<= 0.05 %', ''], ['Iron, Fe', '<= 0.35 %', '<= 0.35 %', ''], ['Magnesium, Mg', '<= 0.03 %', '<= 0.03 %', ''], ['Manganese, Mn', '<= 0.03 %', '<= 0.03 %', ''], ['Other, each', '<= 0.03 %', '<= 0.03 %', ''], ['Silicon, Si', '<= 0.25 %', '<= 0.25 %', ''], ['Titanium, Ti', '<= 0.03 %', '<= 0.03 %', ''], ['Vanadium, V', '<= 0.05 %', '<= 0.05 %', ''], ['Zinc, Zn', '<= 0.05 %', '<= 0.05 %', '']]"
5754-H22 Aluminum,"{'metric_value': '2.67', 'metric_unit': 'g/cc', 'comment': 'AA; Typical'}","{'metric_value': '70.3', 'metric_unit': 'GPa', 'comment': 'AA5154; Average of tension and compression'}","{'metric_value': '185', 'metric_unit': 'MPa', 'comment': '0.2% offset'}","{'metric_value': '245', 'metric_unit': 'MPa', 'comment': ''}",,"{'metric_value': '0.900', 'metric_unit': 'J/g-°C', 'comment': 'AA5154'}","[{'value': '23.9 µm/m-°C', 'start_temp': '20.0 °C', 'end_temp': '100 °C'}]","[['Aluminum, Al', '93.6 - 97.3 %', '93.6 - 97.3 %', 'As remainder'], ['Chromium, Cr', '<= 0.30 %', '<= 0.30 %', ''], ['Copper, Cu', '<= 0.10 %', '<= 0.10 %', ''], ['Cr + Mn', '0.10 - 0.60 %', '0.10 - 0.60 %', ''], ['Iron, Fe', '<= 0.40 %', '<= 0.40 %', ''], ['Magnesium, Mg', '2.6 - 3.6 %', '2.6 - 3.6 %', ''], ['Manganese, Mn', '<= 0.50 %', '<= 0.50 %', ''], ['Other, each', '<= 0.05 %', '<= 0.05 %', ''], ['Other, total', '<= 0.15 %', '<= 0.15 %', ''], ['Silicon, Si', '<= 0.40 %', '<= 0.40 %', ''], ['Titanium, Ti', '<= 0.15 %', '<= 0.15 %', ''], ['Zinc, Zn', '<= 0.20 %', '<= 0.20 %', '']]"
Aluminum 5056-O,"{'metric_value': '2.64', 'metric_unit': 'g/cc', 'comment': 'AA; Typical'}","{'metric_value': '71.0', 'metric_unit': 'GPa', 'comment': 'AA; Typical; Average of tension and compression.  Compression modulus is about 2% greater than tensile modulus.'}","{'metric_value': '152', 'metric_unit': 'MPa', 'comment': 'AA; Typical'}","{'metric_value': '290', 'metric_unit': 'MPa', 'comment': 'AA; Typical'}","{'metric_value': '138', 'metric_unit': 'MPa', 'comment': 'completely reversed stress; RR Moore machine/specimen'}","{'metric_value': '0.904', 'metric_unit': 'J/g-°C', 'comment': ''}","[{'value': '24.1 µm/m-°C', 'start_temp': '20.0 °C', 'end_temp': '100 °C'}]","[['Aluminum, Al', '92.9 - 95.4 %', '92.9 - 95.4 %', 'As remainder'], ['Chromium, Cr', '0.05 - 0.20 %', '0.05 - 0.20 %', ''], ['Copper, Cu', '<= 0.10 %', '<= 0.10 %', ''], ['Iron, Fe', '<= 0.40 %', '<= 0.40 %', ''], ['Magnesium, Mg', '4.5 - 5.6 %', '4.5 - 5.6 %', ''], ['Manganese, Mn', '0.05 - 0.20 %', '0.05 - 0.20 %', ''], ['Other, each', '<= 0.05 %', '<= 0.05 %', ''], ['Other, total', '<= 0.15 %', '<= 0.15 %', ''], ['Silicon, Si', '<= 0.30 %', '<= 0.30 %', ''], ['Zinc, Zn', '<= 0.10 %', '<= 0.10 %', '']]"
