Repository: RealSteel183/FYP

# FYP
Accelerating novel Materials search for Space applications using AI techniques

File: extracted_Al_properties.csv (part 15 of 18)
Alloy Name,Density,Young's Modulus,Yield Strength,Tensile Strength,Fatigue Strength,Specific Heat,Coefficient of Thermal Expansion,Metal Chemical Notations
Aluminum 3004-H19,"{'metric_value': '2.72', 'metric_unit': 'g/cc', 'comment': 'AA; Typical'}","{'metric_value': '69.0', 'metric_unit': 'GPa', 'comment': 'Average of Tension and Compression.  In Al alloys, the compressive modulus is typically 2% greater than the tensile modulus'}","{'metric_value': '285', 'metric_unit': 'MPa', 'comment': ''}","{'metric_value': '295', 'metric_unit': 'MPa', 'comment': ''}",,"{'metric_value': '0.893', 'metric_unit': 'J/g-°C', 'comment': ''}","[{'value': '23.9 µm/m-°C', 'start_temp': '20.0 °C', 'end_temp': '100 °C'}]","[['Aluminum, Al', '95.5 - 98.2 %', '95.5 - 98.2 %', 'As remainder'], ['Copper, Cu', '<= 0.25 %', '<= 0.25 %', ''], ['Iron, Fe', '<= 0.70 %', '<= 0.70 %', ''], ['Magnesium, Mg', '0.80 - 1.3 %', '0.80 - 1.3 %', ''], ['Manganese, Mn', '1.0 - 1.5 %', '1.0 - 1.5 %', ''], ['Other, each', '<= 0.05 %', '<= 0.05 %', ''], ['Other, total', '<= 0.15 %', '<= 0.15 %', ''], ['Silicon, Si', '<= 0.30 %', '<= 0.30 %', ''], ['Zinc, Zn', '<= 0.25 %', '<= 0.25 %', '']]"
Aluminum 7475-T76,"{'metric_value': '2.81', 'metric_unit': 'g/cc', 'comment': 'AA; Typical'}",,,,,,"[{'value': '23.4 µm/m-°C', 'start_temp': '20.0 °C', 'end_temp': '100 °C'}]","[['Aluminum, Al', '88.5 - 91.5 %', '88.5 - 91.5 %', 'As remainder'], ['Chromium, Cr', '0.18 - 0.25 %', '0.18 - 0.25 %', ''], ['Copper, Cu', '1.2 - 1.9 %', '1.2 - 1.9 %', ''], ['Iron, Fe', '<= 0.12 %', '<= 0.12 %', ''], ['Magnesium, Mg', '1.9 - 2.6 %', '1.9 - 2.6 %', ''], ['Manganese, Mn', '<= 0.06 %', '<= 0.06 %', ''], ['Other, each', '<= 0.05 %', '<= 0.05 %', ''], ['Other, total', '<= 0.15 %', '<= 0.15 %', ''], ['Silicon, Si', '<= 0.10 %', '<= 0.10 %', ''], ['Titanium, Ti', '<= 0.06 %', '<= 0.06 %', ''], ['Zinc, Zn', '5.2 - 6.2 %', '5.2 - 6.2 %', '']]"
"Aluminum 707.0-T5, Sand Cast","{'metric_value': '2.77', 'metric_unit': 'g/cc', 'comment': ''}","{'metric_value': '71.0', 'metric_unit': 'GPa', 'comment': 'Aluminum 770.0'}","{'metric_value': '152', 'metric_unit': 'MPa', 'comment': 'AA'}","{'metric_value': '228', 'metric_unit': 'MPa', 'comment': 'AA'}",,"{'metric_value': '0.963', 'metric_unit': 'J/g-°C', 'comment': 'Typical for cast aluminum'}","[{'value': '23.8 µm/m-°C', 'start_temp': '20.0 °C', 'end_temp': '100 °C'}]","[['Aluminum, Al', '90.5 - 93.6 %', '90.5 - 93.6 %', 'As remainder'], ['Chromium, Cr', '0.20 - 0.40 %', '0.20 - 0.40 %', ''], ['Copper, Cu', '<= 0.20 %', '<= 0.20 %', ''], ['Iron, Fe', '<= 0.80 %', '<= 0.80 %', ''], ['Magnesium, Mg', '1.8 - 2.4 %', '1.8 - 2.4 %', ''], ['Manganese, Mn', '0.40 - 0.60 %', '0.40 - 0.60 %', ''], ['Other, each', '<= 0.05 %', '<= 0.05 %', ''], ['Other, total', '<= 0.15 %', '<= 0.15 %', ''], ['Silicon, Si', '<= 0.20 %', '<= 0.20 %', ''], ['Titanium, Ti', '<= 0.25 %', '<= 0.25 %', ''], ['Zinc, Zn', '4.0 - 4.5 %', '4.0 - 4.5 %', '']]"
Hexcel® HexWeb® CRF-1/2-ACG-.003-2.6 Chromate free ACG® Honeycomb,,,"{'metric_value': '1.50', 'metric_unit': 'MPa', 'comment': 'Stabilized'}",,,,,[]
Aluminum 6053-T4,"{'metric_value': '2.69', 'metric_unit': 'g/cc', 'comment': 'AA; Typical'}",,,,,,"[{'value': '23.0 µm/m-°C', 'start_temp': '20.0 °C', 'end_temp': '100 °C'}]","[['Aluminum, Al', '97.5 - 98.8 %', '97.5 - 98.8 %', 'As remainder'], ['Chromium, Cr', '0.15 - 0.35 %', '0.15 - 0.35 %', ''], ['Copper, Cu', '<= 0.10 %', '<= 0.10 %', ''], ['Iron, Fe', '<= 0.35 %', '<= 0.35 %', ''], ['Magnesium, Mg', '1.1 - 1.4 %', '1.1 - 1.4 %', ''], ['Other, each', '<= 0.05 %', '<= 0.05 %', ''], ['Other, total', '<= 0.15 %', '<= 0.15 %', ''], ['Zinc, Zn', '<= 0.10 %', '<= 0.10 %', '']]"
"Aluminum 356.0-T7, Permanent Mold Cast","{'metric_value': '2.68', 'metric_unit': 'g/cc', 'comment': 'AA; Typical'}","{'metric_value': '72.4', 'metric_unit': 'GPa', 'comment': 'Compressive modulus in is typically about 2% higher for Al alloys'}","{'metric_value': '165', 'metric_unit': 'MPa', 'comment': ''}","{'metric_value': '172', 'metric_unit': 'MPa', 'comment': 'AA'}","{'metric_value': '75.0', 'metric_unit': 'MPa', 'comment': 'Notch Status unknown, R.R. Moore Test'}","{'metric_value': '0.963', 'metric_unit': 'J/g-°C', 'comment': ''}","[{'value': '21.4 µm/m-°C', 'start_temp': '20.0 °C', 'end_temp': '100 °C'}]","[['Aluminum, Al', '90.1 - 93.3 %', '90.1 - 93.3 %', 'As remainder'], ['Copper, Cu', '<= 0.25 %', '<= 0.25 %', ''], ['Iron, Fe', '<= 0.60 %', '<= 0.60 %', ''], ['Magnesium, Mg', '0.20 - 0.45 %', '0.20 - 0.45 %', ''], ['Manganese, Mn', '<= 0.35 %', '<= 0.35 %', ''], ['Other, each', '<= 0.05 %', '<= 0.05 %', ''], ['Other, total', '<= 0.15 %', '<= 0.15 %', ''], ['Silicon, Si', '6.5 - 7.5 %', '6.5 - 7.5 %', ''], ['Titanium, Ti', '<= 0.25 %', '<= 0.25 %', ''], ['Zinc, Zn', '<= 0.35 %', '<= 0.35 %', '']]"
"Materion SupremEX® 225XE Aluminum - Silicon Carbide Metal Matrix Composite, T6 PGQ Extruded Bar","{'metric_value': '2.88', 'metric_unit': 'g/cc', 'comment': ''}","{'metric_value': '115', 'metric_unit': 'GPa', 'comment': ''}","{'metric_value': '400', 'metric_unit': 'MPa', 'comment': ''}","{'metric_value': '600', 'metric_unit': 'MPa', 'comment': ''}",,"{'metric_value': '0.848', 'metric_unit': 'J/g-°C', 'comment': ''}",,[]
"Aluminum C355.0-T6, Sand Cast","{'metric_value': '2.71', 'metric_unit': 'g/cc', 'comment': ''}","{'metric_value': '69.6', 'metric_unit': 'GPa', 'comment': 'Compressive modulus in is typically about 2% higher for Al alloys'}","{'metric_value': '172', 'metric_unit': 'MPa', 'comment': 'AA'}","{'metric_value': '248', 'metric_unit': 'MPa', 'comment': 'AA'}",,"{'metric_value': '0.963', 'metric_unit': 'J/g-°C', 'comment': ''}","[{'value': '22.3 µm/m-°C', 'start_temp': '20.0 °C', 'end_temp': '100 °C'}]","[['Aluminum, Al', '91.6 - 94.1 %', '91.6 - 94.1 %', 'As remainder'], ['Copper, Cu', '1.0 - 1.5 %', '1.0 - 1.5 %', ''], ['Iron, Fe', '<= 0.20 %', '<= 0.20 %', ''], ['Magnesium, Mg', '0.40 - 0.60 %', '0.40 - 0.60 %', ''], ['Manganese, Mn', '<= 0.10 %', '<= 0.10 %', ''], ['Other, each', '<= 0.05 %', '<= 0.05 %', ''], ['Other, total', '<= 0.15 %', '<= 0.15 %', ''], ['Silicon, Si', '4.5 - 5.5 %', '4.5 - 5.5 %', ''], ['Titanium, Ti', '<= 0.20 %', '<= 0.20 %', ''], ['Zinc, Zn', '<= 0.10 %', '<= 0.10 %', '']]"
Hexcel® HexWeb® ACG®-3/4 Honeycomb Aluminum Commercial Grade,"{'metric_value': '0.0288', 'metric_unit': 'g/cc', 'comment': 'Nominal'}",,"{'metric_value': '0.827', 'metric_unit': 'MPa', 'comment': 'Bare'}",,,,,[]
"Aluminum 771.0-T52, Sand Cast","{'metric_value': '2.81', 'metric_unit': 'g/cc', 'comment': ''}","{'metric_value': '71.0', 'metric_unit': 'GPa', 'comment': 'Compressive modulus in is typically about 2% higher for Al alloys'}","{'metric_value': '207', 'metric_unit': 'MPa', 'comment': 'AA'}","{'metric_value': '248', 'metric_unit': 'MPa', 'comment': 'AA'}",,"{'metric_value': '0.963', 'metric_unit': 'J/g-°C', 'comment': 'Typical for cast aluminum'}","[{'value': '24.7 µm/m-°C', 'start_temp': '20.0 °C', 'end_temp': '100 °C'}]","[['Aluminum, Al', '90.4 - 92.5 %', '90.4 - 92.5 %', 'As remainder'], ['Chromium, Cr', '0.06 - 0.20 %', '0.06 - 0.20 %', ''], ['Copper, Cu', '<= 0.10 %', '<= 0.10 %', ''], ['Iron, Fe', '<= 0.15 %', '<= 0.15 %', ''], ['Magnesium, Mg', '0.80 - 1.0 %', '0.80 - 1.0 %', ''], ['Manganese, Mn', '<= 0.10 %', '<= 0.10 %', ''], ['Other, each', '<= 0.05 %', '<= 0.05 %', ''], ['Other, total', '<= 0.15 %', '<= 0.15 %', ''], ['Silicon, Si', '<= 0.15 %', '<= 0.15 %', ''], ['Titanium, Ti', '0.10 - 0.20 %', '0.10 - 0.20 %', ''], ['Zinc, Zn', '6.5 - 7.5 %', '6.5 - 7.5 %', '']]"
P & P Technology Aluminum 5056 (AMS 4182) Knitted Cored Shielding Mesh,,,,,,,,[]
Aluminum 357.0-F Casting Alloy,"{'metric_value': '2.67', 'metric_unit': 'g/cc', 'comment': 'AA; Typical'}","{'metric_value': '72.4', 'metric_unit': 'GPa', 'comment': '(A357.0)'}",,,,"{'metric_value': '0.963', 'metric_unit': 'J/g-°C', 'comment': ''}","[{'value': '21.4 µm/m-°C', 'start_temp': '20.0 °C', 'end_temp': '100 °C'}]","[['Aluminum, Al', '91.2 - 93.1 %', '91.2 - 93.1 %', 'As remainder'], ['Copper, Cu', '<= 0.05 %', '<= 0.05 %', ''], ['Iron, Fe', '<= 0.15 %', '<= 0.15 %', ''], ['Magnesium, Mg', '0.45 - 0.60 %', '0.45 - 0.60 %', ''], ['Manganese, Mn', '<= 0.03 %', '<= 0.03 %', ''], ['Other, each', '<= 0.05 %', '<= 0.05 %', ''], ['Other, total', '<= 0.15 %', '<= 0.15 %', ''], ['Silicon, Si', '6.5 - 7.5 %', '6.5 - 7.5 %', ''], ['Titanium, Ti', '<= 0.20 %', '<= 0.20 %', ''], ['Zinc, Zn', '<= 0.05 %', '<= 0.05 %', '']]"
"Aluminum A380.0-T5, Casting Alloy","{'metric_value': '2.74', 'metric_unit': 'g/cc', 'comment': ''}","{'metric_value': '71.0', 'metric_unit': 'GPa', 'comment': 'Compressive modulus in is typically about 2% higher for Al alloys'}","{'metric_value': '159', 'metric_unit': 'MPa', 'comment': 'Typical Value'}","{'metric_value': '324', 'metric_unit': 'MPa', 'comment': 'Typical'}",,"{'metric_value': '0.963', 'metric_unit': 'J/g-°C', 'comment': ''}","[{'value': '21.1 µm/m-°C', 'start_temp': '20.0 °C', 'end_temp': '100 °C'}]","[['Aluminum, Al', '85.5 - 89.5 %', '85.5 - 89.5 %', 'As remainder'], ['Copper, Cu', '3.0 - 4.0 %', '3.0 - 4.0 %', ''], ['Iron, Fe', '<= 0.60 %', '<= 0.60 %', ''], ['Magnesium, Mg', '<= 0.10 %', '<= 0.10 %', ''], ['Manganese, Mn', '<= 0.10 %', '<= 0.10 %', ''], ['Nickel, Ni', '<= 0.10 %', '<= 0.10 %', ''], ['Silicon, Si', '7.5 - 9.5 %', '7.5 - 9.5 %', ''], ['Zinc, Zn', '<= 0.10 %', '<= 0.10 %', '']]"
Aluminum 5050-H38,"{'metric_value': '2.69', 'metric_unit': 'g/cc', 'comment': 'AA; Typical'}","{'metric_value': '68.9', 'metric_unit': 'GPa', 'comment': 'AA; Typical; Average of tension and compression.  Compression modulus is about 2% greater than tensile modulus.'}","{'metric_value': '200', 'metric_unit': 'MPa', 'comment': 'AA; Typical'}","{'metric_value': '221', 'metric_unit': 'MPa', 'comment': 'AA; Typical'}","{'metric_value': '96.5', 'metric_unit': 'MPa', 'comment': 'completely reversed stress; RR Moore machine/specimen'}","{'metric_value': '0.900', 'metric_unit': 'J/g-°C', 'comment': ''}","[{'value': '23.8 µm/m-°C', 'start_temp': '20.0 °C', 'end_temp': '100 °C'}]","[['Aluminum, Al', '96.3 - 98.9 %', '96.3 - 98.9 %', 'As remainder'], ['Chromium, Cr', '<= 0.10 %', '<= 0.10 %', ''], ['Copper, Cu', '<= 0.20 %', '<= 0.20 %', ''], ['Iron, Fe', '<= 0.70 %', '<= 0.70 %', ''], ['Magnesium, Mg', '1.1 - 1.8 %', '1.1 - 1.8 %', ''], ['Manganese, Mn', '<= 0.10 %', '<= 0.10 %', ''], ['Other, each', '<= 0.05 %', '<= 0.05 %', ''], ['Other, total', '<= 0.15 %', '<= 0.15 %', ''], ['Silicon, Si', '<= 0.40 %', '<= 0.40 %', ''], ['Zinc, Zn', '<= 0.25 %', '<= 0.25 %', '']]"
Aluminum 5457-O,"{'metric_value': '2.69', 'metric_unit': 'g/cc', 'comment': 'AA; Typical'}","{'metric_value': '68.9', 'metric_unit': 'GPa', 'comment': 'AA; Typical; Average of tension and compression.  Compression modulus is about 2% greater than tensile modulus.'}","{'metric_value': '48.3', 'metric_unit': 'MPa', 'comment': 'AA; Typical'}","{'metric_value': '131', 'metric_unit': 'MPa', 'comment': 'AA; Typical'}",,"{'metric_value': '0.880', 'metric_unit': 'J/g-°C', 'comment': 'Estimated from trends in similar Al alloys.'}","[{'value': '23.8 µm/m-°C', 'start_temp': '20.0 °C', 'end_temp': '100 °C'}]","[['Aluminum, Al', '<= 97.7 %', '<= 97.7 %', 'As remainder'], ['Copper, Cu', '<= 0.20 %', '<= 0.20 %', ''], ['Iron, Fe', '<= 0.10 %', '<= 0.10 %', ''], ['Magnesium, Mg', '0.80 - 1.2 %', '0.80 - 1.2 %', ''], ['Manganese, Mn', '0.15 - 0.45 %', '0.15 - 0.45 %', ''], ['Other, each', '<= 0.03 %', '<= 0.03 %', ''], ['Other, total', '<= 0.10 %', '<= 0.10 %', ''], ['Silicon, Si', '<= 0.08 %', '<= 0.08 %', ''], ['Vanadium, V', '<= 0.05 %', '<= 0.05 %', ''], ['Zinc, Zn', '<= 0.05 %', '<= 0.05 %', '']]"
Aluminum 3105-H16,"{'metric_value': '2.72', 'metric_unit': 'g/cc', 'comment': 'AA; Typical'}","{'metric_value': '68.9', 'metric_unit': 'GPa', 'comment': 'AA; Typical; Average of tension and compression.  Compression modulus is about 2% greater than tensile modulus.'}","{'metric_value': '172', 'metric_unit': 'MPa', 'comment': 'AA; Typical'}","{'metric_value': '193', 'metric_unit': 'MPa', 'comment': 'AA; Typical'}",,"{'metric_value': '0.897', 'metric_unit': 'J/g-°C', 'comment': ''}","[{'value': '23.6 µm/m-°C', 'start_temp': '20.0 °C', 'end_temp': '100 °C'}]","[['Aluminum, Al', '<= 95.9 %', '<= 95.9 %', 'As remainder'], ['Chromium, Cr', '<= 0.20 %', '<= 0.20 %', ''], ['Copper, Cu', '<= 0.30 %', '<= 0.30 %', ''], ['Iron, Fe', '<= 0.70 %', '<= 0.70 %', ''], ['Magnesium, Mg', '0.20 - 0.80 %', '0.20 - 0.80 %', ''], ['Manganese, Mn', '0.30 - 0.80 %', '0.30 - 0.80 %', ''], ['Other, each', '<= 0.05 %', '<= 0.05 %', ''], ['Other, total', '<= 0.15 %', '<= 0.15 %', ''], ['Silicon, Si', '<= 0.60 %', '<= 0.60 %', ''], ['Titanium, Ti', '<= 0.10 %', '<= 0.10 %', ''], ['Zinc, Zn', '<= 0.40 %', '<= 0.40 %', '']]"
Aluminum 3004-H112,"{'metric_value': '2.72', 'metric_unit': 'g/cc', 'comment': ''}","{'metric_value': '70.0', 'metric_unit': 'GPa', 'comment': ''}","{'metric_value': '62.0', 'metric_unit': 'MPa', 'comment': ''}","{'metric_value': '160', 'metric_unit': 'MPa', 'comment': ''}",,"{'metric_value': '0.893', 'metric_unit': 'J/g-°C', 'comment': ''}","[{'value': '23.2 µm/m-°C', 'start_temp': '20.0 °C', 'end_temp': '100 °C'}]","[['Aluminum, Al', '95.5 - 98.2 %', '95.5 - 98.2 %', ''], ['Copper, Cu', '<= 0.25 %', '<= 0.25 %', ''], ['Iron, Fe', '<= 0.70 %', '<= 0.70 %', ''], ['Magnesium, Mg', '0.80 - 1.3 %', '0.80 - 1.3 %', ''], ['Manganese, Mn', '1.0 - 1.5 %', '1.0 - 1.5 %', ''], ['Other, each', '<= 0.050 %', '<= 0.050 %', ''], ['Other, total', '<= 0.15 %', '<= 0.15 %', ''], ['Silicon, Si', '<= 0.30 %', '<= 0.30 %', ''], ['Zinc, Zn', '<= 0.25 %', '<= 0.25 %', '']]"
Alclad Aluminum 7178-O,"{'metric_value': '2.83', 'metric_unit': 'g/cc', 'comment': 'For AA7178 (Not Alclad)'}","{'metric_value': '71.7', 'metric_unit': 'GPa', 'comment': 'AA; Typical; Average of tension and compression.  Compression modulus is about 2% greater than tensile modulus.'}","{'metric_value': '96.5', 'metric_unit': 'MPa', 'comment': 'AA; Typical'}","{'metric_value': '221', 'metric_unit': 'MPa', 'comment': 'AA; Typical'}",,,,"[['Aluminum, Al', '85.3 - 89.5 %', '85.3 - 89.5 %', 'As remainder'], ['Chromium, Cr', '0.18 - 0.28 %', '0.18 - 0.28 %', ''], ['Copper, Cu', '1.6 - 2.4 %', '1.6 - 2.4 %', ''], ['Iron, Fe', '<= 0.50 %', '<= 0.50 %', ''], ['Magnesium, Mg', '2.4 - 3.1 %', '2.4 - 3.1 %', ''], ['Manganese, Mn', '<= 0.30 %', '<= 0.30 %', ''], ['Other, each', '<= 0.05 %', '<= 0.05 %', ''], ['Other, total', '<= 0.15 %', '<= 0.15 %', ''], ['Silicon, Si', '<= 0.40 %', '<= 0.40 %', ''], ['Titanium, Ti', '<= 0.20 %', '<= 0.20 %', ''], ['Zinc, Zn', '6.3 - 7.3 %', '6.3 - 7.3 %', '']]"
"Aluminum 208.0-T7, Permanent Mold Cast","{'metric_value': '2.79', 'metric_unit': 'g/cc', 'comment': ''}","{'metric_value': '71.0', 'metric_unit': 'GPa', 'comment': 'Compressive modulus in is typically about 2% higher for Al alloys'}","{'metric_value': '110', 'metric_unit': 'MPa', 'comment': 'AA'}","{'metric_value': '228', 'metric_unit': 'MPa', 'comment': 'AA'}",,"{'metric_value': '0.963', 'metric_unit': 'J/g-°C', 'comment': ''}","[{'value': '22.3 µm/m-°C', 'start_temp': '20.0 °C', 'end_temp': '100 °C'}]","[['Aluminum, Al', '93 %', '93 %', 'As remainder'], ['Copper, Cu', '3.5 - 4.5 %', '3.5 - 4.5 %', ''], ['Iron, Fe', '<= 1.2 %', '<= 1.2 %', ''], ['Magnesium, Mg', '<= 0.10 %', '<= 0.10 %', ''], ['Manganese, Mn', '<= 0.50 %', '<= 0.50 %', ''], ['Nickel, Ni', '<= 0.35 %', '<= 0.35 %', ''], ['Silicon, Si', '2.5 - 3.5 %', '2.5 - 3.5 %', ''], ['Titanium, Ti', '<= 0.25 %', '<= 0.25 %', ''], ['Zinc, Zn', '<= 1.0 %', '<= 1.0 %', '']]"
Aluminum 2218-T61,"{'metric_value': '2.81', 'metric_unit': 'g/cc', 'comment': 'AA; Typical'}","{'metric_value': '74.4', 'metric_unit': 'GPa', 'comment': 'Average of Tension and Compression.  In Al alloys, the compressive modulus is typically 2% greater than the tensile modulus'}","{'metric_value': '305', 'metric_unit': 'MPa', 'comment': ''}","{'metric_value': '405', 'metric_unit': 'MPa', 'comment': ''}",,"{'metric_value': '0.880', 'metric_unit': 'J/g-°C', 'comment': 'Estimated from trends in similar Al alloys.'}","[{'value': '22.4 µm/m-°C', 'start_temp': '20.0 °C', 'end_temp': '100 °C'}]","[['Aluminum, Al', '88.8 - 93.6 %', '88.8 - 93.6 %', 'As remainder'], ['Chromium, Cr', '<= 0.10 %', '<= 0.10 %', ''], ['Copper, Cu', '3.5 - 4.5 %', '3.5 - 4.5 %', ''], ['Iron, Fe', '<= 1.0 %', '<= 1.0 %', ''], ['Magnesium, Mg', '1.2 - 1.8 %', '1.2 - 1.8 %', ''], ['Manganese, Mn', '<= 0.20 %', '<= 0.20 %', ''], ['Nickel, Ni', '1.7 - 2.3 %', '1.7 - 2.3 %', ''], ['Other, each', '<= 0.05 %', '<= 0.05 %', ''], ['Other, total', '<= 0.15 %', '<= 0.15 %', ''], ['Silicon, Si', '<= 0.90 %', '<= 0.90 %', ''], ['Zinc, Zn', '<= 0.25 %', '<= 0.25 %', '']]"
Aluminum 6061-T8,"{'metric_value': '2.70', 'metric_unit': 'g/cc', 'comment': 'AA; Typical'}","{'metric_value': '69.0', 'metric_unit': 'GPa', 'comment': 'Average of Tension and Compression.  In Al alloys, the compressive modulus is typically 2% greater than the tensile modulus'}","{'metric_value': '276', 'metric_unit': 'MPa', 'comment': ''}","{'metric_value': '310', 'metric_unit': 'MPa', 'comment': ''}",,"{'metric_value': '0.896', 'metric_unit': 'J/g-°C', 'comment': ''}","[{'value': '23.6 µm/m-°C', 'start_temp': '20.0 °C', 'end_temp': '100 °C'}]","[['Aluminum, Al', '95.8 - 98.6 %', '95.8 - 98.6 %', 'As remainder'], ['Chromium, Cr', '0.04 - 0.35 %', '0.04 - 0.35 %', ''], ['Copper, Cu', '0.15 - 0.40 %', '0.15 - 0.40 %', ''], ['Iron, Fe', '<= 0.70 %', '<= 0.70 %', ''], ['Magnesium, Mg', '0.80 - 1.2 %', '0.80 - 1.2 %', ''], ['Manganese, Mn', '<= 0.15 %', '<= 0.15 %', ''], ['Other, each', '<= 0.05 %', '<= 0.05 %', ''], ['Other, total', '<= 0.15 %', '<= 0.15 %', ''], ['Silicon, Si', '0.40 - 0.80 %', '0.40 - 0.80 %', ''], ['Titanium, Ti', '<= 0.15 %', '<= 0.15 %', ''], ['Zinc, Zn', '<= 0.25 %', '<= 0.25 %', '']]"
Vista Metals Duramold-2™ Cast Aluminum Mold Plate,"{'metric_value': '2.80', 'metric_unit': 'g/cc', 'comment': ''}","{'metric_value': '73.8', 'metric_unit': 'GPa', 'comment': ''}","{'metric_value': '138', 'metric_unit': 'MPa', 'comment': ''}","{'metric_value': '262', 'metric_unit': 'MPa', 'comment': ''}",,,"[{'value': '22.3 µm/m-°C', 'start_temp': '20.0 °C', 'end_temp': '100 °C'}]",[]
Aluminum 4045,"{'metric_value': '2.67', 'metric_unit': 'g/cc', 'comment': 'AA; Typical'}",,,,,,"[{'value': '21.1 µm/m-°C', 'start_temp': '20.0 °C', 'end_temp': '100 °C'}]","[['Aluminum, Al', '87.3 - 91 %', '87.3 - 91 %', 'As remainder'], ['Copper, Cu', '<= 0.30 %', '<= 0.30 %', ''], ['Iron, Fe', '<= 0.80 %', '<= 0.80 %', ''], ['Magnesium, Mg', '<= 0.05 %', '<= 0.05 %', ''], ['Manganese, Mn', '<= 0.05 %', '<= 0.05 %', ''], ['Other, each', '<= 0.05 %', '<= 0.05 %', ''], ['Other, total', '<= 0.15 %', '<= 0.15 %', ''], ['Silicon, Si', '9.0 - 11 %', '9.0 - 11 %', ''], ['Titanium, Ti', '<= 0.20 %', '<= 0.20 %', ''], ['Zinc, Zn', '<= 0.10 %', '<= 0.10 %', '']]"
"Aluminum LM6 As Manufactured, Gravity Die Cast","{'metric_value': '2.68', 'metric_unit': 'g/cc', 'comment': 'AA 360.0'}",,,"{'metric_value': '190', 'metric_unit': 'MPa', 'comment': ''}",,,,"[['Aluminum, Al', '84.95 - 87.95 %', '84.95 - 87.95 %', 'As remainder'], ['Copper, Cu', '0.10 %', '0.10 %', ''], ['Iron, Fe', '0.60 %', '0.60 %', ''], ['Lead, Pb', '0.10 %', '0.10 %', ''], ['Magnesium, Mg', '0.10 %', '0.10 %', ''], ['Manganese, Mn', '0.50 %', '0.50 %', ''], ['Nickel, Ni', '0.10 %', '0.10 %', ''], ['Other, each', '0.050 %', '0.050 %', ''], ['Other, total', '0.15 %', '0.15 %', ''], ['Silicon, Si', '10 - 13 %', '10 - 13 %', ''], ['Tin, Sn', '0.050 %', '0.050 %', ''], ['Titanium, Ti', '0.20 %', '0.20 %', ''], ['Zinc, Zn', '0.10 %', '0.10 %', '']]"
Duralumin Aluminum Alloy,,,,,,,,[]
"Kaiser 7068 T6, T6511 Rod & Bar","{'metric_value': '2.85', 'metric_unit': 'g/cc', 'comment': ''}",,"{'metric_value': '683', 'metric_unit': 'MPa', 'comment': ''}","{'metric_value': '710', 'metric_unit': 'MPa', 'comment': ''}",,"{'metric_value': '1.05', 'metric_unit': 'J/g-°C@Temperature 100 °C', 'comment': ''}","[{'value': '23.4 µm/m-°C', 'start_temp': '20.0 °C', 'end_temp': '100 °C'}]","[['Aluminum, Al', '85.48 - 88.85 %', '85.48 - 88.85 %', 'As Balance'], ['Chromium, Cr', '<= 0.050 %', '<= 0.050 %', ''], ['Copper, Cu', '1.6 - 2.4 %', '1.6 - 2.4 %', ''], ['Iron, Fe', '<= 0.15 %', '<= 0.15 %', ''], ['Magnesium, Mg', '2.2 - 3.0 %', '2.2 - 3.0 %', ''], ['Manganese, Mn', '<= 0.10 %', '<= 0.10 %', ''], ['Other, each', '<= 0.050 %', '<= 0.050 %', ''], ['Other, total', '<= 0.15 %', '<= 0.15 %', ''], ['Silicon, Si', '<= 0.12 %', '<= 0.12 %', ''], ['Titanium, Ti', '<= 0.10 %', '<= 0.10 %', ''], ['Zinc, Zn', '7.3 - 8.3 %', '7.3 - 8.3 %', ''], ['Zirconium, Zr', '0.050 - 0.15 %', '0.050 - 0.15 %', ''], [''], [], ['Anodize Response3', 'B', ''], ['Arc Weldability4', 'D', ''], ['Brazeability4', 'D', ''], ['Cold Workability3', 'D', ''], ['Gas Weldability4', 'D', ''], ['General Corrosion Resistance1', 'C', ''], ['Machinability3', 'C', ''], ['Spot Weldability4', 'B', ''], ['Stress Corrosion Resistance2', 'C', ''], ['Volumetric CTE m³/m³-K', '0.000068', '68°F/20°C']]"
Constellium PLAN 5754 Aluminum Rolled Plate,"{'metric_value': '2.67', 'metric_unit': 'g/cc', 'comment': ''}","{'metric_value': '70.0', 'metric_unit': 'GPa', 'comment': ''}","{'metric_value': '140', 'metric_unit': 'MPa', 'comment': 'Typical Strength'}",,,,"[{'value': '23.8 µm/m-°C', 'start_temp': '20.0 °C', 'end_temp': '100 °C'}]","[['Aluminum, Al', '94.35 - 97.4 %', '94.35 - 97.4 %', 'as balance'], ['Chromium, Cr', '<= 0.30 %', '<= 0.30 %', ''], ['Copper, Cu', '<= 0.10 %', '<= 0.10 %', ''], ['Iron, Fe', '<= 0.40 %', '<= 0.40 %', ''], ['Magnesium, Mg', '2.6 - 3.6 %', '2.6 - 3.6 %', ''], ['Manganese, Mn', '<= 0.50 %', '<= 0.50 %', ''], ['Silicon, Si', '<= 0.40 %', '<= 0.40 %', ''], ['Zinc, Zn', '<= 0.20 %', '<= 0.20 %', ''], ['Zr+Ti', '<= 0.15 %', '<= 0.15 %', '']]"
Aluminum 413.0-F Die Casting Alloy,"{'metric_value': '2.66', 'metric_unit': 'g/cc', 'comment': ''}","{'metric_value': '71.0', 'metric_unit': 'GPa', 'comment': ''}","{'metric_value': '145', 'metric_unit': 'MPa', 'comment': ''}","{'metric_value': '296', 'metric_unit': 'MPa', 'comment': ''}","{'metric_value': '130', 'metric_unit': 'MPa', 'comment': 'Notch Status unknown, R.R. Moore Test'}","{'metric_value': '0.963', 'metric_unit': 'J/g-°C', 'comment': ''}","[{'value': '20.4 µm/m-°C', 'start_temp': '20.0 °C', 'end_temp': '100 °C'}]","[['Aluminum, Al', '82.2 - 89 %', '82.2 - 89 %', 'As remainder'], ['Copper, Cu', '<= 1.0 %', '<= 1.0 %', ''], ['Iron, Fe', '<= 2.0 %', '<= 2.0 %', ''], ['Magnesium, Mg', '<= 0.10 %', '<= 0.10 %', ''], ['Manganese, Mn', '<= 0.35 %', '<= 0.35 %', ''], ['Nickel, Ni', '<= 0.50 %', '<= 0.50 %', ''], ['Other, total', '<= 0.25 %', '<= 0.25 %', ''], ['Silicon, Si', '11 - 13 %', '11 - 13 %', ''], ['Tin, Sn', '<= 0.15 %', '<= 0.15 %', ''], ['Zinc, Zn', '<= 0.50 %', '<= 0.50 %', '']]"
Aluminum 5086-H34,"{'metric_value': '2.66', 'metric_unit': 'g/cc', 'comment': 'AA; Typical'}","{'metric_value': '71.0', 'metric_unit': 'GPa', 'comment': 'AA; Typical; Average of tension and compression.  Compression modulus is about 2% greater than tensile modulus.'}","{'metric_value': '255', 'metric_unit': 'MPa', 'comment': 'AA; Typical'}","{'metric_value': '324', 'metric_unit': 'MPa', 'comment': 'AA; Typical'}",,"{'metric_value': '0.900', 'metric_unit': 'J/g-°C', 'comment': ''}","[{'value': '23.8 µm/m-°C', 'start_temp': '20.0 °C', 'end_temp': '100 °C'}]","[['Aluminum, Al', '93 - 96.3 %', '93 - 96.3 %', 'As remainder'], ['Chromium, Cr', '0.05 - 0.25 %', '0.05 - 0.25 %', ''], ['Copper, Cu', '<= 0.10 %', '<= 0.10 %', ''], ['Iron, Fe', '<= 0.50 %', '<= 0.50 %', ''], ['Magnesium, Mg', '3.5 - 4.5 %', '3.5 - 4.5 %', ''], ['Manganese, Mn', '0.20 - 0.70 %', '0.20 - 0.70 %', ''], ['Other, each', '<= 0.05 %', '<= 0.05 %', ''], ['Other, total', '<= 0.15 %', '<= 0.15 %', ''], ['Silicon, Si', '<= 0.40 %', '<= 0.40 %', ''], ['Titanium, Ti', '<= 0.15 %', '<= 0.15 %', ''], ['Zinc, Zn', '<= 0.25 %', '<= 0.25 %', '']]"
Aluminum 5657-O,"{'metric_value': '2.69', 'metric_unit': 'g/cc', 'comment': 'AA; Typical'}","{'metric_value': '69.0', 'metric_unit': 'GPa', 'comment': 'Average of Tension and Compression.  In Al alloys, the compressive modulus is typically 2% greater than the tensile modulus'}","{'metric_value': '40.0', 'metric_unit': 'MPa', 'comment': ''}","{'metric_value': '110', 'metric_unit': 'MPa', 'comment': ''}",,"{'metric_value': '0.880', 'metric_unit': 'J/g-°C', 'comment': 'Estimated from trends in similar Al alloys.'}","[{'value': '23.8 µm/m-°C', 'start_temp': '20.0 °C', 'end_temp': '100 °C'}]","[['Aluminum, Al', '<= 98.5 %', '<= 98.5 %', 'As remainder'], ['Copper, Cu', '<= 0.10 %', '<= 0.10 %', ''], ['Gallium, Ga', '<= 0.03 %', '<= 0.03 %', ''], ['Iron, Fe', '<= 0.10 %', '<= 0.10 %', ''], ['Magnesium, Mg', '0.60 - 1.0 %', '0.60 - 1.0 %', ''], ['Manganese, Mn', '<= 0.03 %', '<= 0.03 %', ''], ['Other, each', '<= 0.02 %', '<= 0.02 %', ''], ['Other, total', '<= 0.05 %', '<= 0.05 %', ''], ['Silicon, Si', '<= 0.08 %', '<= 0.08 %', ''], ['Vanadium, V', '<= 0.05 %', '<= 0.05 %', '']]"
Aluminum 5252-H28,"{'metric_value': '2.67', 'metric_unit': 'g/cc', 'comment': 'AA; Typical'}","{'metric_value': '68.9', 'metric_unit': 'GPa', 'comment': 'AA; Typical; Average of tension and compression.  Compression modulus is about 2% greater than tensile modulus.'}","{'metric_value': '241', 'metric_unit': 'MPa', 'comment': 'AA; Typical'}","{'metric_value': '283', 'metric_unit': 'MPa', 'comment': 'AA; Typical'}",,"{'metric_value': '0.900', 'metric_unit': 'J/g-°C', 'comment': ''}","[{'value': '23.8 µm/m-°C', 'start_temp': '20.0 °C', 'end_temp': '100 °C'}]","[['Aluminum, Al', '96.6 - 97.8 %', '96.6 - 97.8 %', 'As remainder'], ['Copper, Cu', '<= 0.10 %', '<= 0.10 %', ''], ['Iron, Fe', '<= 0.10 %', '<= 0.10 %', ''], ['Magnesium, Mg', '2.2 - 2.8 %', '2.2 - 2.8 %', ''], ['Manganese, Mn', '<= 0.10 %', '<= 0.10 %', ''], ['Other, each', '<= 0.03 %', '<= 0.03 %', ''], ['Other, total', '<= 0.10 %', '<= 0.10 %', ''], ['Silicon, Si', '<= 0.08 %', '<= 0.08 %', ''], ['Vanadium, V', '<= 0.05 %', '<= 0.05 %', ''], ['Zinc, Zn', '<= 0.05 %', '<= 0.05 %', '']]"
Aluminum 5083-H34; 5083-H343,"{'metric_value': '2.66', 'metric_unit': 'g/cc', 'comment': 'AA; Typical'}","{'metric_value': '70.3', 'metric_unit': 'GPa', 'comment': ''}","{'metric_value': '280', 'metric_unit': 'MPa', 'comment': ''}","{'metric_value': '345', 'metric_unit': 'MPa', 'comment': ''}",,"{'metric_value': '0.900', 'metric_unit': 'J/g-°C', 'comment': ''}","[{'value': '24.2 µm/m-°C', 'start_temp': '20.0 °C', 'end_temp': '100 °C'}]","[['Aluminum, Al', '92.4 - 95.6 %', '92.4 - 95.6 %', 'As remainder'], ['Chromium, Cr', '0.05 - 0.25 %', '0.05 - 0.25 %', ''], ['Copper, Cu', '<= 0.10 %', '<= 0.10 %', ''], ['Iron, Fe', '<= 0.40 %', '<= 0.40 %', ''], ['Magnesium, Mg', '4.0 - 4.9 %', '4.0 - 4.9 %', ''], ['Manganese, Mn', '0.40 - 1.0 %', '0.40 - 1.0 %', ''], ['Other, each', '<= 0.05 %', '<= 0.05 %', ''], ['Other, total', '<= 0.15 %', '<= 0.15 %', ''], ['Silicon, Si', '<= 0.40 %', '<= 0.40 %', ''], ['Titanium, Ti', '<= 0.15 %', '<= 0.15 %', ''], ['Zinc, Zn', '<= 0.25 %', '<= 0.25 %', '']]"
"Aluminum 535.0-F or Aluminum 535.0-T5, Sand Cast","{'metric_value': '2.62', 'metric_unit': 'g/cc', 'comment': 'AA; Typical'}","{'metric_value': '71.0', 'metric_unit': 'GPa', 'comment': 'Compressive modulus in is typically about 2% higher for Al alloys'}","{'metric_value': '124', 'metric_unit': 'MPa', 'comment': 'AA'}","{'metric_value': '241', 'metric_unit': 'MPa', 'comment': 'AA'}",,"{'metric_value': '0.963', 'metric_unit': 'J/g-°C', 'comment': 'Typical for cast aluminum'}","[{'value': '23.6 µm/m-°C', 'start_temp': '20.0 °C', 'end_temp': '100 °C'}]","[['Aluminum, Al', '91.4 - 93.6 %', '91.4 - 93.6 %', 'As remainder'], ['Beryllium, Be', '0.003 - 0.007 %', '0.003 - 0.007 %', ''], ['Boron, B', '<= 0.005 %', '<= 0.005 %', ''], ['Copper, Cu', '<= 0.05 %', '<= 0.05 %', ''], ['Iron, Fe', '<= 0.15 %', '<= 0.15 %', ''], ['Magnesium, Mg', '6.2 - 7.5 %', '6.2 - 7.5 %', ''], ['Manganese, Mn', '0.10 - 0.25 %', '0.10 - 0.25 %', ''], ['Other, each', '<= 0.05 %', '<= 0.05 %', ''], ['Other, total', '<= 0.15 %', '<= 0.15 %', ''], ['Silicon, Si', '<= 0.15 %', '<= 0.15 %', ''], ['Titanium, Ti', '0.10 - 0.25 %', '0.10 - 0.25 %', '']]"
Aluminum 2319,"{'metric_value': '2.84', 'metric_unit': 'g/cc', 'comment': 'AA; Typical'}","{'metric_value': '72.0', 'metric_unit': 'GPa', 'comment': 'Average of Tension and Compression.  In Al alloys, the compressive modulus is typically 2% greater than the tensile modulus.  Estimated from trends in similar Al alloys.'}",,,,"{'metric_value': '0.864', 'metric_unit': 'J/g-°C', 'comment': ''}","[{'value': '22.5 µm/m-°C', 'start_temp': '20.0 °C', 'end_temp': '100 °C'}]","[['Aluminum, Al', '91.4 - 93.8 %', '91.4 - 93.8 %', 'As remainder'], ['Beryllium, Be', '<= 0.0008 %', '<= 0.0008 %', 'welding electrode and filler wire only'], ['Copper, Cu', '5.8 - 6.8 %', '5.8 - 6.8 %', ''], ['Iron, Fe', '<= 0.30 %', '<= 0.30 %', ''], ['Magnesium, Mg', '<= 0.02 %', '<= 0.02 %', ''], ['Manganese, Mn', '0.20 - 0.40 %', '0.20 - 0.40 %', ''], ['Other, each', '<= 0.05 %', '<= 0.05 %', ''], ['Other, total', '<= 0.15 %', '<= 0.15 %', ''], ['Silicon, Si', '<= 0.20 %', '<= 0.20 %', ''], ['Titanium, Ti', '0.10 - 0.20 %', '0.10 - 0.20 %', ''], ['Vanadium, V', '0.05 - 0.15 %', '0.05 - 0.15 %', ''], ['Zinc, Zn', '<= 0.10 %', '<= 0.10 %', ''], ['Zirconium, Zr', '0.10 - 0.25 %', '0.10 - 0.25 %', '']]"
Aluminum 2090-O,"{'metric_value': '2.59', 'metric_unit': 'g/cc', 'comment': 'AA; Typical'}","{'metric_value': '76.0', 'metric_unit': 'GPa', 'comment': ''}","{'metric_value': '190', 'metric_unit': 'MPa', 'comment': 'Sheet'}","{'metric_value': '210', 'metric_unit': 'MPa', 'comment': 'Sheet'}",,"{'metric_value': '1.203', 'metric_unit': 'J/g-°C@Temperature 100 °C', 'comment': ''}","[{'value': '23.6 µm/m-°C', 'start_temp': '20.0 °C', 'end_temp': '100 °C'}]","[['Aluminum, Al', '93.2 - 95.6 %', '93.2 - 95.6 %', 'As remainder'], ['Chromium, Cr', '<= 0.05 %', '<= 0.05 %', ''], ['Copper, Cu', '2.4 - 3.0 %', '2.4 - 3.0 %', ''], ['Iron, Fe', '<= 0.12 %', '<= 0.12 %', ''], ['Lithium, Li', '1.9 - 2.6 %', '1.9 - 2.6 %', ''], ['Magnesium, Mg', '<= 0.25 %', '<= 0.25 %', ''], ['Manganese, Mn', '<= 0.05 %', '<= 0.05 %', ''], ['Other, each', '<= 0.05 %', '<= 0.05 %', ''], ['Other, total', '<= 0.15 %', '<= 0.15 %', ''], ['Silicon, Si', '<= 0.10 %', '<= 0.10 %', ''], ['Titanium, Ti', '<= 0.15 %', '<= 0.15 %', ''], ['Zinc, Zn', '<= 0.10 %', '<= 0.10 %', ''], ['Zirconium, Zr', '0.08 - 0.15 %', '0.08 - 0.15 %', '']]"
"Aluminum 308.0-F, Permanent Mold Cast","{'metric_value': '2.79', 'metric_unit': 'g/cc', 'comment': 'AA; Typical'}","{'metric_value': '71.0', 'metric_unit': 'GPa', 'comment': 'Compressive modulus in is typically about 2% higher for Al alloys'}","{'metric_value': '110', 'metric_unit': 'MPa', 'comment': ''}","{'metric_value': '165', 'metric_unit': 'MPa', 'comment': 'AA'}",,"{'metric_value': '0.963', 'metric_unit': 'J/g-°C', 'comment': ''}","[{'value': '21.4 µm/m-°C', 'start_temp': '20.0 °C', 'end_temp': '100 °C'}]","[['Aluminum, Al', '85.7 - 91 %', '85.7 - 91 %', 'As remainder'], ['Copper, Cu', '4.0 - 5.0 %', '4.0 - 5.0 %', ''], ['Iron, Fe', '<= 1.0 %', '<= 1.0 %', ''], ['Magnesium, Mg', '<= 0.10 %', '<= 0.10 %', ''], ['Manganese, Mn', '<= 0.50 %', '<= 0.50 %', ''], ['Other, total', '<= 0.50 %', '<= 0.50 %', ''], ['Silicon, Si', '5.0 - 6.0 %', '5.0 - 6.0 %', ''], ['Titanium, Ti', '<= 0.25 %', '<= 0.25 %', ''], ['Zinc, Zn', '<= 1.0 %', '<= 1.0 %', '']]"
Aluminum 6066-O,"{'metric_value': '2.72', 'metric_unit': 'g/cc', 'comment': 'AA; Typical'}","{'metric_value': '68.9', 'metric_unit': 'GPa', 'comment': 'AA; Typical; Average of tension and compression.  Compression modulus is about 2% greater than tensile modulus.'}","{'metric_value': '82.7', 'metric_unit': 'MPa', 'comment': 'AA; Typical'}","{'metric_value': '152', 'metric_unit': 'MPa', 'comment': 'AA; Typical'}",,"{'metric_value': '0.887', 'metric_unit': 'J/g-°C', 'comment': ''}","[{'value': '23.2 µm/m-°C', 'start_temp': '20.0 °C', 'end_temp': '100 °C'}]","[['Aluminum, Al', '93 - 97 %', '93 - 97 %', 'As remainder'], ['Chromium, Cr', '<= 0.40 %', '<= 0.40 %', ''], ['Copper, Cu', '0.70 - 1.2 %', '0.70 - 1.2 %', ''], ['Iron, Fe', '<= 0.50 %', '<= 0.50 %', ''], ['Magnesium, Mg', '0.80 - 1.4 %', '0.80 - 1.4 %', ''], ['Manganese, Mn', '0.60 - 1.1 %', '0.60 - 1.1 %', ''], ['Other, each', '<= 0.05 %', '<= 0.05 %', ''], ['Other, total', '<= 0.15 %', '<= 0.15 %', ''], ['Silicon, Si', '0.90 - 1.8 %', '0.90 - 1.8 %', ''], ['Titanium, Ti', '<= 0.20 %', '<= 0.20 %', ''], ['Zinc, Zn', '<= 0.25 %', '<= 0.25 %', '']]"
"Aluminum 850.0-T5, Permanent Mold Cast","{'metric_value': '2.88', 'metric_unit': 'g/cc', 'comment': 'AA; Typical'}","{'metric_value': '71.0', 'metric_unit': 'GPa', 'comment': 'Compressive modulus in is typically about 2% higher for Al alloys'}","{'metric_value': '75.0', 'metric_unit': 'MPa', 'comment': ''}","{'metric_value': '124', 'metric_unit': 'MPa', 'comment': 'AA'}","{'metric_value': '60.0', 'metric_unit': 'MPa', 'comment': 'Notch Status unknown, R.R. Moore Test'}","{'metric_value': '0.963', 'metric_unit': 'J/g-°C', 'comment': ''}","[{'value': '23.4 µm/m-°C', 'start_temp': '20.0 °C', 'end_temp': '100 °C'}]","[['Aluminum, Al', '88.3 - 93.1 %', '88.3 - 93.1 %', 'As remainder'], ['Copper, Cu', '0.70 - 1.3 %', '0.70 - 1.3 %', ''], ['Iron, Fe', '<= 0.70 %', '<= 0.70 %', ''], ['Magnesium, Mg', '<= 0.10 %', '<= 0.10 %', ''], ['Manganese, Mn', '<= 0.10 %', '<= 0.10 %', ''], ['Nickel, Ni', '0.70 - 1.3 %', '0.70 - 1.3 %', ''], ['Other, total', '<= 0.30 %', '<= 0.30 %', ''], ['Silicon, Si', '<= 0.70 %', '<= 0.70 %', ''], ['Tin, Sn', '5.5 - 7.0 %', '5.5 - 7.0 %', ''], ['Titanium, Ti', '<= 0.20 %', '<= 0.20 %', '']]"
Alcoa Deltalloy® 4032-T86 Aluminum,"{'metric_value': '2.68', 'metric_unit': 'g/cc', 'comment': ''}","{'metric_value': '79.0', 'metric_unit': 'GPa', 'comment': ''}","{'metric_value': '338', 'metric_unit': 'MPa', 'comment': ''}","{'metric_value': '365', 'metric_unit': 'MPa', 'comment': ''}",,,"[{'value': '19.4 µm/m-°C', 'start_temp': '20.0 °C', 'end_temp': '100 °C'}]","[['Aluminum, Al', '85 %', '85 %', ''], ['Chromium, Cr', '<= 0.10 %', '<= 0.10 %', ''], ['Copper, Cu', '0.50 - 1.3 %', '0.50 - 1.3 %', ''], ['Iron, Fe', '<= 1.0 %', '<= 1.0 %', ''], ['Magnesium, Mg', '0.80 - 1.3 %', '0.80 - 1.3 %', ''], ['Nickel, Ni', '0.50 - 1.3 %', '0.50 - 1.3 %', ''], ['Silicon, Si', '11 - 13.5 %', '11 - 13.5 %', ''], ['Zinc, Zn', '<= 0.25 %', '<= 0.25 %', '']]"
Aluminum 1100-H19 Foil,"{'metric_value': '2.71', 'metric_unit': 'g/cc', 'comment': 'AA; Typical'}","{'metric_value': '69.0', 'metric_unit': 'GPa', 'comment': 'Compressive Modulus is about 2% higher'}","{'metric_value': '165', 'metric_unit': 'MPa', 'comment': ''}","{'metric_value': '205', 'metric_unit': 'MPa', 'comment': ''}",,"{'metric_value': '0.904', 'metric_unit': 'J/g-°C', 'comment': ''}","[{'value': '23.6 µm/m-°C', 'start_temp': '20.0 °C', 'end_temp': '100 °C'}]","[['Aluminum, Al', '>= 99.00 %', '>= 99.00 %', 'Specified'], ['Beryllium, Be', '<= 0.0008 %', '<= 0.0008 %', 'welding electrode and filler wire only'], ['Copper, Cu', '0.05 - 0.20 %', '0.05 - 0.20 %', ''], ['Manganese, Mn', '<= 0.05 %', '<= 0.05 %', ''], ['Other, each', '<= 0.05 %', '<= 0.05 %', ''], ['Other, total', '<= 0.15 %', '<= 0.15 %', ''], ['Si+Fe', '<= 0.95 %', '<= 0.95 %', ''], ['Zinc, Zn', '<= 0.10 %', '<= 0.10 %', '']]"
Aluminum 7150-T7751 Plate,"{'metric_value': '2.83', 'metric_unit': 'g/cc', 'comment': 'AA; Typical'}",,"{'metric_value': '565', 'metric_unit': 'MPa', 'comment': 'LT Direction'}","{'metric_value': '607', 'metric_unit': 'MPa', 'comment': 'Longitudinal Direction'}",,,,"[['Aluminum, Al', '87.1 - 90.1 %', '87.1 - 90.1 %', 'As remainder'], ['Chromium, Cr', '<= 0.04 %', '<= 0.04 %', ''], ['Copper, Cu', '1.9 - 2.5 %', '1.9 - 2.5 %', ''], ['Iron, Fe', '<= 0.15 %', '<= 0.15 %', ''], ['Magnesium, Mg', '2.0 - 2.7 %', '2.0 - 2.7 %', ''], ['Manganese, Mn', '<= 0.10 %', '<= 0.10 %', ''], ['Other, each', '<= 0.05 %', '<= 0.05 %', ''], ['Other, total', '<= 0.15 %', '<= 0.15 %', ''], ['Silicon, Si', '<= 0.12 %', '<= 0.12 %', ''], ['Titanium, Ti', '<= 0.06 %', '<= 0.06 %', ''], ['Zinc, Zn', '5.9 - 6.9 %', '5.9 - 6.9 %', ''], ['Zirconium, Zr', '0.08 - 0.15 %', '0.08 - 0.15 %', '']]"
Alclad Aluminum 3003-H16,"{'metric_value': '2.73', 'metric_unit': 'g/cc', 'comment': 'For AA3003 (Not Alclad)'}","{'metric_value': '68.9', 'metric_unit': 'GPa', 'comment': 'AA; Typical; Average of tension and compression.  Compression modulus is about 2% greater than tensile modulus.'}","{'metric_value': '172', 'metric_unit': 'MPa', 'comment': 'AA; Typical'}","{'metric_value': '179', 'metric_unit': 'MPa', 'comment': 'AA; Typical'}",,,,"[['Aluminum, Al', '96.7 - 99 %', '96.7 - 99 %', 'As remainder'], ['Copper, Cu', '0.05 - 0.20 %', '0.05 - 0.20 %', ''], ['Iron, Fe', '<= 0.70 %', '<= 0.70 %', ''], ['Manganese, Mn', '1.0 - 1.5 %', '1.0 - 1.5 %', ''], ['Other, each', '<= 0.05 %', '<= 0.05 %', ''], ['Other, total', '<= 0.15 %', '<= 0.15 %', ''], ['Silicon, Si', '<= 0.60 %', '<= 0.60 %', ''], ['Zinc, Zn', '<= 0.10 %', '<= 0.10 %', '']]"
Alcoa 7055-T77511 Aluminum Extrusions,"{'metric_value': '2.86', 'metric_unit': 'g/cc', 'comment': ''}",,"{'metric_value': '614', 'metric_unit': 'MPa', 'comment': 'Longitudinal Direction'}","{'metric_value': '634', 'metric_unit': 'MPa', 'comment': 'Longitudinal Direction'}",,,,"[['Aluminum, Al', '85.9 - 88.5 %', '85.9 - 88.5 %', 'As remainder'], ['Chromium, Cr', '<= 0.04 %', '<= 0.04 %', ''], ['Copper, Cu', '2.0 - 2.6 %', '2.0 - 2.6 %', ''], ['Iron, Fe', '<= 0.15 %', '<= 0.15 %', ''], ['Magnesium, Mg', '1.8 - 2.3 %', '1.8 - 2.3 %', ''], ['Manganese, Mn', '<= 0.05 %', '<= 0.05 %', ''], ['Other, each', '<= 0.05 %', '<= 0.05 %', ''], ['Other, total', '<= 0.15 %', '<= 0.15 %', ''], ['Silicon, Si', '<= 0.10 %', '<= 0.10 %', ''], ['Titanium, Ti', '<= 0.06 %', '<= 0.06 %', ''], ['Zinc, Zn', '7.6 - 8.4 %', '7.6 - 8.4 %', ''], ['Zirconium, Zr', '0.08 - 0.25 %', '0.08 - 0.25 %', '']]"
"Aluminum 222.0-T65, Permanent Mold Cast","{'metric_value': '2.95', 'metric_unit': 'g/cc', 'comment': ''}","{'metric_value': '71.0', 'metric_unit': 'GPa', 'comment': 'Estimated'}",,"{'metric_value': '276', 'metric_unit': 'MPa', 'comment': 'AA'}",,"{'metric_value': '0.963', 'metric_unit': 'J/g-°C', 'comment': 'Typical for cast aluminum'}","[{'value': '22.1 µm/m-°C', 'start_temp': '20.0 °C', 'end_temp': '100 °C'}]","[['Aluminum, Al', '84 %', '84 %', 'As remainder'], ['Copper, Cu', '9.2 - 10.7 %', '9.2 - 10.7 %', ''], ['Iron, Fe', '1.5 %', '1.5 %', ''], ['Magnesium, Mg', '0.15 - 0.35 %', '0.15 - 0.35 %', ''], ['Manganese, Mn', '0.50 %', '0.50 %', ''], ['Nickel, Ni', '0.50 %', '0.50 %', ''], ['Silicon, Si', '2.0 %', '2.0 %', ''], ['Titanium, Ti', '0.25 %', '0.25 %', ''], ['Zinc, Zn', '0.80 %', '0.80 %', '']]"
ALIMEX PLANAL 6082 T651 Aluminum Alloy,"{'metric_value': '2.68', 'metric_unit': 'g/cc', 'comment': ''}","{'metric_value': '70.0', 'metric_unit': 'GPa', 'comment': ''}","{'metric_value': '240', 'metric_unit': 'MPa', 'comment': ''}","{'metric_value': '295', 'metric_unit': 'MPa', 'comment': 'Rm'}",,,,[]
Aluminum 2011-T4,"{'metric_value': '2.82', 'metric_unit': 'g/cc', 'comment': ''}","{'metric_value': '70.0', 'metric_unit': 'GPa', 'comment': ''}","{'metric_value': '125', 'metric_unit': 'MPa', 'comment': 'Rolled or cold finished wire, rod, and bar'}","{'metric_value': '275', 'metric_unit': 'MPa', 'comment': 'Rolled or cold finished wire, rod, and bar'}",,"{'metric_value': '0.864', 'metric_unit': 'J/g-°C', 'comment': ''}","[{'value': '23.1 µm/m-°C', 'start_temp': '20.0 °C', 'end_temp': '100 °C'}]","[['Aluminum, Al', '91.85 - 94.8 %', '91.85 - 94.8 %', ''], ['Copper, Cu', '5.0 - 6.0 %', '5.0 - 6.0 %', ''], ['Iron, Fe', '<= 0.70 %', '<= 0.70 %', ''], ['Lead, Pb', '0.20 - 0.60 %', '0.20 - 0.60 %', ''], ['Other, each', '<= 0.050 %', '<= 0.050 %', ''], ['Other, total', '<= 0.15 %', '<= 0.15 %', ''], ['Silicon, Si', '<= 0.40 %', '<= 0.40 %', ''], ['Zinc, Zn', '<= 0.30 %', '<= 0.30 %', '']]"
