Repository: RealSteel183/FYP

# FYP
Accelerating novel Materials search for Space applications using AI techniques

File: extracted_Al_properties.csv (part 16 of 18)
Alloy Name,Density,Young's Modulus,Yield Strength,Tensile Strength,Fatigue Strength,Specific Heat,Coefficient of Thermal Expansion,Metal Chemical Notations
"Aluminum 354.0-T62, Permanent Mold Cast","{'metric_value': '2.71', 'metric_unit': 'g/cc', 'comment': ''}","{'metric_value': '73.1', 'metric_unit': 'GPa', 'comment': 'Compressive modulus in is typically about 2% higher for Al alloys'}","{'metric_value': '290', 'metric_unit': 'MPa', 'comment': 'AA'}","{'metric_value': '359', 'metric_unit': 'MPa', 'comment': 'AA'}",,"{'metric_value': '0.963', 'metric_unit': 'J/g-°C', 'comment': ''}","[{'value': '20.9 µm/m-°C', 'start_temp': '20.0 °C', 'end_temp': '100 °C'}]","[['Aluminum, Al', '87.2 - 89.4 %', '87.2 - 89.4 %', 'As remainder'], ['Copper, Cu', '1.6 - 2.0 %', '1.6 - 2.0 %', ''], ['Iron, Fe', '<= 0.20 %', '<= 0.20 %', ''], ['Magnesium, Mg', '0.40 - 0.60 %', '0.40 - 0.60 %', ''], ['Manganese, Mn', '<= 0.10 %', '<= 0.10 %', ''], ['Other, each', '<= 0.05 %', '<= 0.05 %', ''], ['Other, total', '<= 0.15 %', '<= 0.15 %', ''], ['Silicon, Si', '8.6 - 9.4 %', '8.6 - 9.4 %', ''], ['Titanium, Ti', '<= 0.20 %', '<= 0.20 %', ''], ['Zinc, Zn', '<= 0.10 %', '<= 0.10 %', '']]"
"Materion SupremEX® 225XE Aluminum - Silicon Carbide Metal Matrix Composite, T6 CWQ Billet","{'metric_value': '2.88', 'metric_unit': 'g/cc', 'comment': ''}","{'metric_value': '115', 'metric_unit': 'GPa', 'comment': ''}","{'metric_value': '470', 'metric_unit': 'MPa', 'comment': ''}","{'metric_value': '570', 'metric_unit': 'MPa', 'comment': ''}",,"{'metric_value': '0.848', 'metric_unit': 'J/g-°C', 'comment': ''}",,[]
"Alclad Aluminum 6061-T6, T651","{'metric_value': '2.70', 'metric_unit': 'g/cc', 'comment': 'For AA6061 (Not Alclad)'}","{'metric_value': '68.9', 'metric_unit': 'GPa', 'comment': 'AA; Typical; Average of tension and compression.  Compression modulus is about 2% greater than tensile modulus.'}","{'metric_value': '255', 'metric_unit': 'MPa', 'comment': 'AA; Typical'}","{'metric_value': '290', 'metric_unit': 'MPa', 'comment': 'AA; Typical'}",,,,"[['Aluminum, Al', '95.8 - 98.6 %', '95.8 - 98.6 %', 'As remainder'], ['Chromium, Cr', '0.04 - 0.35 %', '0.04 - 0.35 %', ''], ['Copper, Cu', '0.15 - 0.40 %', '0.15 - 0.40 %', ''], ['Iron, Fe', '<= 0.70 %', '<= 0.70 %', ''], ['Magnesium, Mg', '0.80 - 1.2 %', '0.80 - 1.2 %', ''], ['Manganese, Mn', '<= 0.15 %', '<= 0.15 %', ''], ['Other, each', '<= 0.05 %', '<= 0.05 %', ''], ['Other, total', '<= 0.15 %', '<= 0.15 %', ''], ['Silicon, Si', '0.40 - 0.80 %', '0.40 - 0.80 %', ''], ['Titanium, Ti', '<= 0.15 %', '<= 0.15 %', ''], ['Zinc, Zn', '<= 0.25 %', '<= 0.25 %', '']]"
Alclad Aluminum 2024-T3,"{'metric_value': '2.78', 'metric_unit': 'g/cc', 'comment': 'For AA2024 (Not Alclad)'}","{'metric_value': '73.1', 'metric_unit': 'GPa', 'comment': 'AA; Typical; Average of tension and compression.  Compression modulus is about 2% greater than tensile modulus.'}","{'metric_value': '310', 'metric_unit': 'MPa', 'comment': 'AA; Typical'}","{'metric_value': '448', 'metric_unit': 'MPa', 'comment': 'AA; Typical'}",,,,"[['Aluminum, Al', '90.7 - 94.7 %', '90.7 - 94.7 %', 'As remainder'], ['Chromium, Cr', '<= 0.10 %', '<= 0.10 %', ''], ['Copper, Cu', '3.8 - 4.9 %', '3.8 - 4.9 %', ''], ['Iron, Fe', '<= 0.50 %', '<= 0.50 %', ''], ['Magnesium, Mg', '1.2 - 1.8 %', '1.2 - 1.8 %', ''], ['Manganese, Mn', '0.30 - 0.90 %', '0.30 - 0.90 %', ''], ['Other, each', '<= 0.05 %', '<= 0.05 %', ''], ['Other, total', '<= 0.15 %', '<= 0.15 %', ''], ['Silicon, Si', '<= 0.50 %', '<= 0.50 %', ''], ['Titanium, Ti', '<= 0.15 %', '<= 0.15 %', ''], ['Zinc, Zn', '<= 0.25 %', '<= 0.25 %', '']]"
Aluminum 7001-T6; 7001-T651,"{'metric_value': '2.84', 'metric_unit': 'g/cc', 'comment': ''}","{'metric_value': '71.0', 'metric_unit': 'GPa', 'comment': 'Average of Tension and Compression.  In Al alloys, the compressive modulus is typically 2% greater than the tensile modulus.  Estimated from trends in similar Al alloys.'}","{'metric_value': '625', 'metric_unit': 'MPa', 'comment': ''}","{'metric_value': '675', 'metric_unit': 'MPa', 'comment': ''}","{'metric_value': '150', 'metric_unit': 'MPa', 'comment': ''}","{'metric_value': '0.860', 'metric_unit': 'J/g-°C', 'comment': 'Estimated from trends in similar Al alloys.'}","[{'value': '23.4 µm/m-°C', 'start_temp': '20.0 °C', 'end_temp': '100 °C'}]","[['Aluminum, Al', '87 %', '87 %', 'As remainder'], ['Chromium, Cr', '0.18 - 0.35 %', '0.18 - 0.35 %', ''], ['Copper, Cu', '1.6 - 2.6 %', '1.6 - 2.6 %', ''], ['Iron, Fe', '<= 0.40 %', '<= 0.40 %', ''], ['Magnesium, Mg', '2.6 - 3.4 %', '2.6 - 3.4 %', ''], ['Manganese, Mn', '<= 0.20 %', '<= 0.20 %', ''], ['Silicon, Si', '<= 0.35 %', '<= 0.35 %', ''], ['Titanium, Ti', '<= 0.20 %', '<= 0.20 %', ''], ['Zinc, Zn', '6.8 - 8.0 %', '6.8 - 8.0 %', '']]"
Aluminum 2618-T61 (Includes Creep/Rupture Data),"{'metric_value': '2.76', 'metric_unit': 'g/cc', 'comment': 'AA; Typical'}","{'metric_value': '74.5', 'metric_unit': 'GPa', 'comment': 'AA; Typical; Average of tension and compression.  Compression modulus is about 2% greater than tensile modulus.'}","{'metric_value': '372', 'metric_unit': 'MPa', 'comment': 'AA; Typical'}","{'metric_value': '441', 'metric_unit': 'MPa', 'comment': 'AA; Typical'}","{'metric_value': '124', 'metric_unit': 'MPa', 'comment': 'completely reversed stress; RR Moore machine/specimen'}","{'metric_value': '0.875', 'metric_unit': 'J/g-°C', 'comment': ''}","[{'value': '22.3 µm/m-°C', 'start_temp': '20.0 °C', 'end_temp': '100 °C'}]","[['Aluminum, Al', '92.4 - 94.9 %', '92.4 - 94.9 %', 'As remainder'], ['Copper, Cu', '1.9 - 2.7 %', '1.9 - 2.7 %', ''], ['Iron, Fe', '0.90 - 1.3 %', '0.90 - 1.3 %', ''], ['Magnesium, Mg', '1.3 - 1.8 %', '1.3 - 1.8 %', ''], ['Nickel, Ni', '0.90 - 1.2 %', '0.90 - 1.2 %', ''], ['Other, each', '<= 0.05 %', '<= 0.05 %', ''], ['Other, total', '<= 0.15 %', '<= 0.15 %', ''], ['Silicon, Si', '0.10 - 0.25 %', '0.10 - 0.25 %', ''], ['Titanium, Ti', '0.04 - 0.10 %', '0.04 - 0.10 %', ''], ['Zinc, Zn', '<= 0.10 %', '<= 0.10 %', '']]"
"Aluminum 355.0-T62, Permanent Mold Cast","{'metric_value': '2.71', 'metric_unit': 'g/cc', 'comment': 'AA; Typical'}","{'metric_value': '70.3', 'metric_unit': 'GPa', 'comment': 'Compressive modulus in is typically about 2% higher for Al alloys'}","{'metric_value': '275', 'metric_unit': 'MPa', 'comment': ''}","{'metric_value': '290', 'metric_unit': 'MPa', 'comment': 'AA'}","{'metric_value': '69.0', 'metric_unit': 'MPa', 'comment': 'Notch Status unknown, R.R. Moore Test'}","{'metric_value': '0.963', 'metric_unit': 'J/g-°C', 'comment': ''}","[{'value': '22.3 µm/m-°C', 'start_temp': '20.0 °C', 'end_temp': '100 °C'}]","[['Aluminum, Al', '90.3 - 94.1 %', '90.3 - 94.1 %', 'As remainder'], ['Chromium, Cr', '<= 0.25 %', '<= 0.25 %', ''], ['Copper, Cu', '1.0 - 1.5 %', '1.0 - 1.5 %', ''], ['Iron, Fe', '<= 0.60 %', '<= 0.60 %', ''], ['Magnesium, Mg', '0.40 - 0.60 %', '0.40 - 0.60 %', ''], ['Manganese, Mn', '<= 0.50 %', '<= 0.50 %', ''], ['Other, each', '<= 0.05 %', '<= 0.05 %', ''], ['Other, total', '<= 0.15 %', '<= 0.15 %', ''], ['Silicon, Si', '4.5 - 5.5 %', '4.5 - 5.5 %', ''], ['Titanium, Ti', '<= 0.25 %', '<= 0.25 %', ''], ['Zinc, Zn', '<= 0.35 %', '<= 0.35 %', '']]"
Aluminum 7055-T7751 Plate,"{'metric_value': '2.86', 'metric_unit': 'g/cc', 'comment': ''}",,"{'metric_value': '614', 'metric_unit': 'MPa', 'comment': 'Longitudinal Direction'}","{'metric_value': '634', 'metric_unit': 'MPa', 'comment': 'Longitudinal Direction'}",,,,"[['Aluminum, Al', '85.9 - 88.5 %', '85.9 - 88.5 %', 'As remainder'], ['Chromium, Cr', '<= 0.04 %', '<= 0.04 %', ''], ['Copper, Cu', '2.0 - 2.6 %', '2.0 - 2.6 %', ''], ['Iron, Fe', '<= 0.15 %', '<= 0.15 %', ''], ['Magnesium, Mg', '1.8 - 2.3 %', '1.8 - 2.3 %', ''], ['Manganese, Mn', '<= 0.05 %', '<= 0.05 %', ''], ['Other, each', '<= 0.05 %', '<= 0.05 %', ''], ['Other, total', '<= 0.15 %', '<= 0.15 %', ''], ['Silicon, Si', '<= 0.10 %', '<= 0.10 %', ''], ['Titanium, Ti', '<= 0.06 %', '<= 0.06 %', ''], ['Zinc, Zn', '7.6 - 8.4 %', '7.6 - 8.4 %', ''], ['Zirconium, Zr', '0.08 - 0.25 %', '0.08 - 0.25 %', '']]"
Aluminum 206.0-T7 Casting Alloy,"{'metric_value': '2.80', 'metric_unit': 'g/cc', 'comment': ''}","{'metric_value': '70.0', 'metric_unit': 'GPa', 'comment': 'Compressive modulus in is typically about 2% higher for Al alloys'}","{'metric_value': '350', 'metric_unit': 'MPa', 'comment': ''}","{'metric_value': '436', 'metric_unit': 'MPa', 'comment': ''}","{'metric_value': '90.0', 'metric_unit': 'MPa', 'comment': 'Axial; Kt=3.0; R=0.1'}","{'metric_value': '0.920', 'metric_unit': 'J/g-°C', 'comment': ''}","[{'value': '19.3 µm/m-°C', 'start_temp': '20.0 °C', 'end_temp': '100 °C'}]","[['Aluminum, Al', '93.2 - 95.3 %', '93.2 - 95.3 %', 'As remainder'], ['Copper, Cu', '4.2 - 5.0 %', '4.2 - 5.0 %', ''], ['Iron, Fe', '<= 0.15 %', '<= 0.15 %', ''], ['Magnesium, Mg', '0.15 - 0.35 %', '0.15 - 0.35 %', ''], ['Manganese, Mn', '0.20 - 0.50 %', '0.20 - 0.50 %', ''], ['Nickel, Ni', '<= 0.050 %', '<= 0.050 %', ''], ['Other, each', '<= 0.050 %', '<= 0.050 %', ''], ['Other, total', '<= 0.15 %', '<= 0.15 %', ''], ['Silicon, Si', '<= 0.10 %', '<= 0.10 %', ''], ['Tin, Sn', '<= 0.050 %', '<= 0.050 %', ''], ['Titanium, Ti', '0.15 - 0.30 %', '0.15 - 0.30 %', ''], ['Zinc, Zn', '<= 0.10 %', '<= 0.10 %', '']]"
Alclad Aluminum 3004-H34,"{'metric_value': '2.72', 'metric_unit': 'g/cc', 'comment': 'For AA3004 (Not Alclad)'}","{'metric_value': '68.9', 'metric_unit': 'GPa', 'comment': 'AA; Typical; Average of tension and compression.  Compression modulus is about 2% greater than tensile modulus.'}","{'metric_value': '200', 'metric_unit': 'MPa', 'comment': 'AA; Typical'}","{'metric_value': '241', 'metric_unit': 'MPa', 'comment': 'AA; Typical'}",,,,"[['Aluminum, Al', '95.5 - 98.2 %', '95.5 - 98.2 %', 'As remainder'], ['Copper, Cu', '<= 0.25 %', '<= 0.25 %', ''], ['Iron, Fe', '<= 0.70 %', '<= 0.70 %', ''], ['Magnesium, Mg', '0.80 - 1.3 %', '0.80 - 1.3 %', ''], ['Manganese, Mn', '1.0 - 1.5 %', '1.0 - 1.5 %', ''], ['Other, each', '<= 0.05 %', '<= 0.05 %', ''], ['Other, total', '<= 0.15 %', '<= 0.15 %', ''], ['Silicon, Si', '<= 0.30 %', '<= 0.30 %', ''], ['Zinc, Zn', '<= 0.25 %', '<= 0.25 %', '']]"
Aluminum 5652-H38,"{'metric_value': '2.67', 'metric_unit': 'g/cc', 'comment': 'AA; Typical'}","{'metric_value': '70.3', 'metric_unit': 'GPa', 'comment': 'AA; Typical; Average of tension and compression.  Compression modulus is about 2% greater than tensile modulus.'}","{'metric_value': '255', 'metric_unit': 'MPa', 'comment': 'AA; Typical'}","{'metric_value': '290', 'metric_unit': 'MPa', 'comment': 'AA; Typical'}","{'metric_value': '138', 'metric_unit': 'MPa', 'comment': 'completely reversed stress; RR Moore machine/specimen'}","{'metric_value': '0.900', 'metric_unit': 'J/g-°C', 'comment': ''}","[{'value': '23.8 µm/m-°C', 'start_temp': '20.0 °C', 'end_temp': '100 °C'}]","[['Aluminum, Al', '96.1 - 97.7 %', '96.1 - 97.7 %', 'As remainder'], ['Chromium, Cr', '0.15 - 0.35 %', '0.15 - 0.35 %', ''], ['Copper, Cu', '<= 0.04 %', '<= 0.04 %', ''], ['Magnesium, Mg', '2.2 - 2.8 %', '2.2 - 2.8 %', ''], ['Manganese, Mn', '<= 0.01 %', '<= 0.01 %', ''], ['Other, each', '<= 0.05 %', '<= 0.05 %', ''], ['Other, total', '<= 0.15 %', '<= 0.15 %', ''], ['Si+Fe', '<= 0.40 %', '<= 0.40 %', ''], ['Zinc, Zn', '<= 0.10 %', '<= 0.10 %', '']]"
Aluminum 5652-H36,"{'metric_value': '2.67', 'metric_unit': 'g/cc', 'comment': 'AA; Typical'}","{'metric_value': '70.3', 'metric_unit': 'GPa', 'comment': 'AA; Typical; Average of tension and compression.  Compression modulus is about 2% greater than tensile modulus.'}","{'metric_value': '241', 'metric_unit': 'MPa', 'comment': 'AA; Typical'}","{'metric_value': '276', 'metric_unit': 'MPa', 'comment': 'AA; Typical'}","{'metric_value': '131', 'metric_unit': 'MPa', 'comment': 'completely reversed stress; RR Moore machine/specimen'}","{'metric_value': '0.900', 'metric_unit': 'J/g-°C', 'comment': ''}","[{'value': '23.8 µm/m-°C', 'start_temp': '20.0 °C', 'end_temp': '100 °C'}]","[['Aluminum, Al', '96.1 - 97.7 %', '96.1 - 97.7 %', 'As remainder'], ['Chromium, Cr', '0.15 - 0.35 %', '0.15 - 0.35 %', ''], ['Copper, Cu', '<= 0.04 %', '<= 0.04 %', ''], ['Magnesium, Mg', '2.2 - 2.8 %', '2.2 - 2.8 %', ''], ['Manganese, Mn', '<= 0.01 %', '<= 0.01 %', ''], ['Other, each', '<= 0.05 %', '<= 0.05 %', ''], ['Other, total', '<= 0.15 %', '<= 0.15 %', ''], ['Si+Fe', '<= 0.40 %', '<= 0.40 %', ''], ['Zinc, Zn', '<= 0.10 %', '<= 0.10 %', '']]"
Aluminum 7055-T77511 Extrusions,"{'metric_value': '2.86', 'metric_unit': 'g/cc', 'comment': 'AA; Typical'}",,"{'metric_value': '565', 'metric_unit': 'MPa', 'comment': 'LT Direction'}","{'metric_value': '593', 'metric_unit': 'MPa', 'comment': 'LT Direction'}",,,,"[['Aluminum, Al', '85.9 - 88.5 %', '85.9 - 88.5 %', 'As remainder'], ['Chromium, Cr', '<= 0.04 %', '<= 0.04 %', ''], ['Copper, Cu', '2.0 - 2.6 %', '2.0 - 2.6 %', ''], ['Iron, Fe', '<= 0.15 %', '<= 0.15 %', ''], ['Magnesium, Mg', '1.8 - 2.3 %', '1.8 - 2.3 %', ''], ['Manganese, Mn', '<= 0.05 %', '<= 0.05 %', ''], ['Other, each', '<= 0.05 %', '<= 0.05 %', ''], ['Other, total', '<= 0.15 %', '<= 0.15 %', ''], ['Silicon, Si', '<= 0.10 %', '<= 0.10 %', ''], ['Titanium, Ti', '<= 0.06 %', '<= 0.06 %', ''], ['Zinc, Zn', '7.6 - 8.4 %', '7.6 - 8.4 %', ''], ['Zirconium, Zr', '0.08 - 0.25 %', '0.08 - 0.25 %', '']]"
Aluminum A206.0-T7 Casting Alloy,"{'metric_value': '2.80', 'metric_unit': 'g/cc', 'comment': ''}","{'metric_value': '70.0', 'metric_unit': 'GPa', 'comment': 'Compressive modulus in is typically about 2% higher for Al alloys'}","{'metric_value': '350', 'metric_unit': 'MPa', 'comment': ''}","{'metric_value': '436', 'metric_unit': 'MPa', 'comment': ''}","{'metric_value': '90.0', 'metric_unit': 'MPa', 'comment': 'Axial; Kt=3.0; R=0.1'}","{'metric_value': '0.920', 'metric_unit': 'J/g-°C', 'comment': ''}","[{'value': '19.3 µm/m-°C', 'start_temp': '20.0 °C', 'end_temp': '100 °C'}]","[['Aluminum, Al', '93.3 - 95.3 %', '93.3 - 95.3 %', 'As remainder'], ['Copper, Cu', '4.2 - 5.0 %', '4.2 - 5.0 %', ''], ['Iron, Fe', '<= 0.10 %', '<= 0.10 %', ''], ['Magnesium, Mg', '0.15 - 0.35 %', '0.15 - 0.35 %', ''], ['Manganese, Mn', '0.20 - 0.50 %', '0.20 - 0.50 %', ''], ['Nickel, Ni', '<= 0.050 %', '<= 0.050 %', ''], ['Other, each', '<= 0.050 %', '<= 0.050 %', ''], ['Other, total', '<= 0.15 %', '<= 0.15 %', ''], ['Silicon, Si', '<= 0.050 %', '<= 0.050 %', ''], ['Tin, Sn', '<= 0.050 %', '<= 0.050 %', ''], ['Titanium, Ti', '0.15 - 0.30 %', '0.15 - 0.30 %', ''], ['Zinc, Zn', '<= 0.10 %', '<= 0.10 %', '']]"
Alclad Aluminum 3004-H32,"{'metric_value': '2.72', 'metric_unit': 'g/cc', 'comment': 'For AA3004 (Not Alclad)'}","{'metric_value': '68.9', 'metric_unit': 'GPa', 'comment': 'AA; Typical; Average of tension and compression.  Compression modulus is about 2% greater than tensile modulus.'}","{'metric_value': '172', 'metric_unit': 'MPa', 'comment': 'AA; Typical'}","{'metric_value': '214', 'metric_unit': 'MPa', 'comment': 'AA; Typical'}",,,,"[['Aluminum, Al', '95.5 - 98.2 %', '95.5 - 98.2 %', 'As remainder'], ['Copper, Cu', '<= 0.25 %', '<= 0.25 %', ''], ['Iron, Fe', '<= 0.70 %', '<= 0.70 %', ''], ['Magnesium, Mg', '0.80 - 1.3 %', '0.80 - 1.3 %', ''], ['Manganese, Mn', '1.0 - 1.5 %', '1.0 - 1.5 %', ''], ['Other, each', '<= 0.05 %', '<= 0.05 %', ''], ['Other, total', '<= 0.15 %', '<= 0.15 %', ''], ['Silicon, Si', '<= 0.30 %', '<= 0.30 %', ''], ['Zinc, Zn', '<= 0.25 %', '<= 0.25 %', '']]"
Alclad Aluminum 2024-O,"{'metric_value': '2.78', 'metric_unit': 'g/cc', 'comment': 'For AA2024 (Not Alclad)'}","{'metric_value': '73.1', 'metric_unit': 'GPa', 'comment': 'AA; Typical; Average of tension and compression.  Compression modulus is about 2% greater than tensile modulus.'}","{'metric_value': '75.8', 'metric_unit': 'MPa', 'comment': 'AA; Typical'}","{'metric_value': '179', 'metric_unit': 'MPa', 'comment': 'AA; Typical'}",,,,"[['Aluminum, Al', '90.7 - 94.7 %', '90.7 - 94.7 %', 'As remainder'], ['Chromium, Cr', '<= 0.10 %', '<= 0.10 %', ''], ['Copper, Cu', '3.8 - 4.9 %', '3.8 - 4.9 %', ''], ['Iron, Fe', '<= 0.50 %', '<= 0.50 %', ''], ['Magnesium, Mg', '1.2 - 1.8 %', '1.2 - 1.8 %', ''], ['Manganese, Mn', '0.30 - 0.90 %', '0.30 - 0.90 %', ''], ['Other, each', '<= 0.05 %', '<= 0.05 %', ''], ['Other, total', '<= 0.15 %', '<= 0.15 %', ''], ['Silicon, Si', '<= 0.50 %', '<= 0.50 %', ''], ['Titanium, Ti', '<= 0.15 %', '<= 0.15 %', ''], ['Zinc, Zn', '<= 0.25 %', '<= 0.25 %', '']]"
Aluminum 7001-O,"{'metric_value': '2.84', 'metric_unit': 'g/cc', 'comment': ''}","{'metric_value': '71.0', 'metric_unit': 'GPa', 'comment': 'Average of Tension and Compression.  In Al alloys, the compressive modulus is typically 2% greater than the tensile modulus.  Estimated from trends in similar Al alloys.'}","{'metric_value': '150', 'metric_unit': 'MPa', 'comment': ''}","{'metric_value': '255', 'metric_unit': 'MPa', 'comment': ''}","{'metric_value': '150', 'metric_unit': 'MPa', 'comment': 'unnotched R. R. Moore rotating beam'}","{'metric_value': '0.860', 'metric_unit': 'J/g-°C', 'comment': 'Estimated from trends in similar Al alloys.'}","[{'value': '23.4 µm/m-°C', 'start_temp': '20.0 °C', 'end_temp': '100 °C'}]","[['Aluminum, Al', '87 %', '87 %', 'As remainder'], ['Chromium, Cr', '0.18 - 0.35 %', '0.18 - 0.35 %', ''], ['Copper, Cu', '1.6 - 2.6 %', '1.6 - 2.6 %', ''], ['Iron, Fe', '<= 0.40 %', '<= 0.40 %', ''], ['Magnesium, Mg', '2.6 - 3.4 %', '2.6 - 3.4 %', ''], ['Manganese, Mn', '<= 0.20 %', '<= 0.20 %', ''], ['Silicon, Si', '<= 0.35 %', '<= 0.35 %', ''], ['Titanium, Ti', '<= 0.20 %', '<= 0.20 %', ''], ['Zinc, Zn', '6.8 - 8.0 %', '6.8 - 8.0 %', '']]"
Alcoa Toolrite 2011®-T3 Aluminum,"{'metric_value': '2.82', 'metric_unit': 'g/cc', 'comment': ''}","{'metric_value': '70.0', 'metric_unit': 'GPa', 'comment': ''}","{'metric_value': '262', 'metric_unit': 'MPa', 'comment': 'Larger sizes may be lower.'}","{'metric_value': '310', 'metric_unit': 'MPa', 'comment': ''}","{'metric_value': '124', 'metric_unit': 'MPa', 'comment': 'completely reversed; R. R. Moore Machine and specimen.'}",,"[{'value': '22.9 µm/m-°C', 'start_temp': '20.0 °C', 'end_temp': '100 °C'}]","[['Aluminum, Al', '93.7 %', '93.7 %', ''], ['Bismuth, Bi', '0.20 - 0.60 %', '0.20 - 0.60 %', ''], ['Copper, Cu', '5.0 - 6.0 %', '5.0 - 6.0 %', ''], ['Iron, Fe', '<= 0.70 %', '<= 0.70 %', ''], ['Lead, Pb', '0.20 - 0.60 %', '0.20 - 0.60 %', ''], ['Silicon, Si', '<= 0.40 %', '<= 0.40 %', ''], ['Zinc, Zn', '<= 0.30 %', '<= 0.30 %', '']]"
"Aluminum 355.0-T6, Permanent Mold Cast","{'metric_value': '2.71', 'metric_unit': 'g/cc', 'comment': 'AA; Typical'}","{'metric_value': '70.3', 'metric_unit': 'GPa', 'comment': 'Compressive modulus in is typically about 2% higher for Al alloys'}","{'metric_value': '185', 'metric_unit': 'MPa', 'comment': ''}","{'metric_value': '255', 'metric_unit': 'MPa', 'comment': 'AA'}","{'metric_value': '69.0', 'metric_unit': 'MPa', 'comment': 'Notch Status unknown, R.R. Moore Test'}","{'metric_value': '0.963', 'metric_unit': 'J/g-°C', 'comment': ''}","[{'value': '22.3 µm/m-°C', 'start_temp': '20.0 °C', 'end_temp': '100 °C'}]","[['Aluminum, Al', '90.3 - 94.1 %', '90.3 - 94.1 %', 'As remainder'], ['Chromium, Cr', '<= 0.25 %', '<= 0.25 %', ''], ['Copper, Cu', '1.0 - 1.5 %', '1.0 - 1.5 %', ''], ['Iron, Fe', '<= 0.60 %', '<= 0.60 %', ''], ['Magnesium, Mg', '0.40 - 0.60 %', '0.40 - 0.60 %', ''], ['Manganese, Mn', '<= 0.50 %', '<= 0.50 %', ''], ['Other, each', '<= 0.05 %', '<= 0.05 %', ''], ['Other, total', '<= 0.15 %', '<= 0.15 %', ''], ['Silicon, Si', '4.5 - 5.5 %', '4.5 - 5.5 %', ''], ['Titanium, Ti', '<= 0.25 %', '<= 0.25 %', ''], ['Zinc, Zn', '<= 0.35 %', '<= 0.35 %', '']]"
Aluminum 6061-O,"{'metric_value': '2.70', 'metric_unit': 'g/cc', 'comment': 'AA; Typical'}","{'metric_value': '68.9', 'metric_unit': 'GPa', 'comment': 'AA; Typical; Average of tension and compression.  Compression modulus is about 2% greater than tensile modulus.'}","{'metric_value': '55.2', 'metric_unit': 'MPa', 'comment': 'AA; Typical'}","{'metric_value': '124', 'metric_unit': 'MPa', 'comment': 'AA; Typical'}","{'metric_value': '62.1', 'metric_unit': 'MPa', 'comment': 'completely reversed stress; RR Moore machine/specimen'}","{'metric_value': '0.896', 'metric_unit': 'J/g-°C', 'comment': ''}","[{'value': '23.6 µm/m-°C', 'start_temp': '20.0 °C', 'end_temp': '100 °C'}]","[['Aluminum, Al', '95.8 - 98.6 %', '95.8 - 98.6 %', 'As remainder'], ['Chromium, Cr', '0.04 - 0.35 %', '0.04 - 0.35 %', ''], ['Copper, Cu', '0.15 - 0.40 %', '0.15 - 0.40 %', ''], ['Iron, Fe', '<= 0.70 %', '<= 0.70 %', ''], ['Magnesium, Mg', '0.80 - 1.2 %', '0.80 - 1.2 %', ''], ['Manganese, Mn', '<= 0.15 %', '<= 0.15 %', ''], ['Other, each', '<= 0.05 %', '<= 0.05 %', ''], ['Other, total', '<= 0.15 %', '<= 0.15 %', ''], ['Silicon, Si', '0.40 - 0.80 %', '0.40 - 0.80 %', ''], ['Titanium, Ti', '<= 0.15 %', '<= 0.15 %', ''], ['Zinc, Zn', '<= 0.25 %', '<= 0.25 %', '']]"
Aluminum 6951-T6,"{'metric_value': '2.70', 'metric_unit': 'g/cc', 'comment': 'AA; Typical'}","{'metric_value': '69.0', 'metric_unit': 'GPa', 'comment': 'Average of Tension and Compression.  In Al alloys, the compressive modulus is typically 2% greater than the tensile modulus.  Estimated from trends in similar Al alloys.'}","{'metric_value': '230', 'metric_unit': 'MPa', 'comment': ''}","{'metric_value': '270', 'metric_unit': 'MPa', 'comment': ''}",,"{'metric_value': '0.890', 'metric_unit': 'J/g-°C', 'comment': 'Estimated from trends in similar Al alloys.'}","[{'value': '23.4 µm/m-°C', 'start_temp': '20.0 °C', 'end_temp': '100 °C'}]","[['Aluminum, Al', '<= 97 %', '<= 97 %', 'As remainder'], ['Copper, Cu', '0.15 - 0.40 %', '0.15 - 0.40 %', ''], ['Iron, Fe', '<= 0.80 %', '<= 0.80 %', ''], ['Magnesium, Mg', '0.40 - 0.80 %', '0.40 - 0.80 %', ''], ['Manganese, Mn', '<= 0.10 %', '<= 0.10 %', ''], ['Other, each', '<= 0.05 %', '<= 0.05 %', ''], ['Other, total', '<= 0.15 %', '<= 0.15 %', ''], ['Silicon, Si', '0.20 - 0.50 %', '0.20 - 0.50 %', ''], ['Zinc, Zn', '<= 0.20 %', '<= 0.20 %', '']]"
Aluminum 2011-T3,"{'metric_value': '2.83', 'metric_unit': 'g/cc', 'comment': 'AA; Typical'}","{'metric_value': '70.3', 'metric_unit': 'GPa', 'comment': 'AA; Typical; Average of tension and compression.  Compression modulus is about 2% greater than tensile modulus.'}","{'metric_value': '296', 'metric_unit': 'MPa', 'comment': 'AA; Typical'}","{'metric_value': '379', 'metric_unit': 'MPa', 'comment': 'AA; Typical'}","{'metric_value': '124', 'metric_unit': 'MPa', 'comment': 'completely reversed stress; RR Moore machine/specimen'}","{'metric_value': '0.880', 'metric_unit': 'J/g-°C', 'comment': 'Estimated from trends in similar Al alloys.'}","[{'value': '22.9 µm/m-°C', 'start_temp': '20.0 °C', 'end_temp': '100 °C'}]","[['Aluminum, Al', '91.2 - 94.6 %', '91.2 - 94.6 %', 'As remainder'], ['Bismuth, Bi', '0.20 - 0.60 %', '0.20 - 0.60 %', ''], ['Copper, Cu', '5.0 - 6.0 %', '5.0 - 6.0 %', ''], ['Iron, Fe', '<= 0.70 %', '<= 0.70 %', ''], ['Lead, Pb', '0.20 - 0.60 %', '0.20 - 0.60 %', ''], ['Other, each', '<= 0.05 %', '<= 0.05 %', ''], ['Other, total', '<= 0.15 %', '<= 0.15 %', ''], ['Silicon, Si', '<= 0.40 %', '<= 0.40 %', ''], ['Zinc, Zn', '<= 0.30 %', '<= 0.30 %', '']]"
"Aluminum 355.0-T71, Permanent Mold Cast","{'metric_value': '2.71', 'metric_unit': 'g/cc', 'comment': 'AA; Typical'}","{'metric_value': '70.3', 'metric_unit': 'GPa', 'comment': 'Compressive modulus in is typically about 2% higher for Al alloys'}","{'metric_value': '186', 'metric_unit': 'MPa', 'comment': 'AA'}","{'metric_value': '234', 'metric_unit': 'MPa', 'comment': 'AA'}","{'metric_value': '69.0', 'metric_unit': 'MPa', 'comment': 'Notch Status unknown, R.R. Moore Test'}","{'metric_value': '0.963', 'metric_unit': 'J/g-°C', 'comment': ''}","[{'value': '22.3 µm/m-°C', 'start_temp': '20.0 °C', 'end_temp': '100 °C'}]","[['Aluminum, Al', '90.3 - 94.1 %', '90.3 - 94.1 %', 'As remainder'], ['Chromium, Cr', '<= 0.25 %', '<= 0.25 %', ''], ['Copper, Cu', '1.0 - 1.5 %', '1.0 - 1.5 %', ''], ['Iron, Fe', '<= 0.60 %', '<= 0.60 %', ''], ['Magnesium, Mg', '0.40 - 0.60 %', '0.40 - 0.60 %', ''], ['Manganese, Mn', '<= 0.50 %', '<= 0.50 %', ''], ['Other, each', '<= 0.05 %', '<= 0.05 %', ''], ['Other, total', '<= 0.15 %', '<= 0.15 %', ''], ['Silicon, Si', '4.5 - 5.5 %', '4.5 - 5.5 %', ''], ['Titanium, Ti', '<= 0.25 %', '<= 0.25 %', ''], ['Zinc, Zn', '<= 0.35 %', '<= 0.35 %', '']]"
"Materion SupremEX® 225XE Aluminum - Silicon Carbide Metal Matrix Composite, T6 HWQ Billet","{'metric_value': '2.88', 'metric_unit': 'g/cc', 'comment': ''}","{'metric_value': '115', 'metric_unit': 'GPa', 'comment': ''}","{'metric_value': '440', 'metric_unit': 'MPa', 'comment': ''}","{'metric_value': '550', 'metric_unit': 'MPa', 'comment': ''}",,"{'metric_value': '0.848', 'metric_unit': 'J/g-°C', 'comment': ''}",,[]
Aluminum 1100-O,"{'metric_value': '2.71', 'metric_unit': 'g/cc', 'comment': 'AA; Typical'}","{'metric_value': '68.9', 'metric_unit': 'GPa', 'comment': 'AA; Typical; Average of tension and compression.  Compression modulus is about 2% greater than tensile modulus.'}","{'metric_value': '34.5', 'metric_unit': 'MPa', 'comment': 'AA; Typical'}","{'metric_value': '89.6', 'metric_unit': 'MPa', 'comment': 'AA; Typical'}","{'metric_value': '34.5', 'metric_unit': 'MPa', 'comment': 'completely reversed stress; RR Moore machine/specimen'}","{'metric_value': '0.904', 'metric_unit': 'J/g-°C', 'comment': ''}","[{'value': '23.6 µm/m-°C', 'start_temp': '20.0 °C', 'end_temp': '100 °C'}]","[['Aluminum, Al', '>= 99.00 %', '>= 99.00 %', 'Specified'], ['Beryllium, Be', '<= 0.0008 %', '<= 0.0008 %', 'welding electrode and filler wire only'], ['Copper, Cu', '0.05 - 0.20 %', '0.05 - 0.20 %', ''], ['Manganese, Mn', '<= 0.05 %', '<= 0.05 %', ''], ['Other, each', '<= 0.05 %', '<= 0.05 %', ''], ['Other, total', '<= 0.15 %', '<= 0.15 %', ''], ['Si+Fe', '<= 0.95 %', '<= 0.95 %', ''], ['Zinc, Zn', '<= 0.10 %', '<= 0.10 %', '']]"
Aluminum 7150-T77511 Extrusions,"{'metric_value': '2.86', 'metric_unit': 'g/cc', 'comment': ''}",,"{'metric_value': '565', 'metric_unit': 'MPa', 'comment': 'LT Direction'}","{'metric_value': '593', 'metric_unit': 'MPa', 'comment': 'LT Direction'}",,,,"[['Aluminum, Al', '87.1 - 90.1 %', '87.1 - 90.1 %', 'As remainder'], ['Chromium, Cr', '<= 0.04 %', '<= 0.04 %', ''], ['Copper, Cu', '1.9 - 2.5 %', '1.9 - 2.5 %', ''], ['Iron, Fe', '<= 0.15 %', '<= 0.15 %', ''], ['Magnesium, Mg', '2.0 - 2.7 %', '2.0 - 2.7 %', ''], ['Manganese, Mn', '<= 0.10 %', '<= 0.10 %', ''], ['Other, each', '<= 0.05 %', '<= 0.05 %', ''], ['Other, total', '<= 0.15 %', '<= 0.15 %', ''], ['Silicon, Si', '<= 0.12 %', '<= 0.12 %', ''], ['Titanium, Ti', '<= 0.06 %', '<= 0.06 %', ''], ['Zinc, Zn', '5.9 - 6.9 %', '5.9 - 6.9 %', ''], ['Zirconium, Zr', '0.08 - 0.15 %', '0.08 - 0.15 %', '']]"
Alclad Aluminum 3003-H14,"{'metric_value': '2.73', 'metric_unit': 'g/cc', 'comment': 'For AA3003 (Not Alclad)'}","{'metric_value': '68.9', 'metric_unit': 'GPa', 'comment': 'AA; Typical; Average of tension and compression.  Compression modulus is about 2% greater than tensile modulus.'}","{'metric_value': '145', 'metric_unit': 'MPa', 'comment': 'AA; Typical'}","{'metric_value': '152', 'metric_unit': 'MPa', 'comment': 'AA; Typical'}",,,,"[['Aluminum, Al', '96.7 - 99 %', '96.7 - 99 %', 'As remainder'], ['Copper, Cu', '0.05 - 0.20 %', '0.05 - 0.20 %', ''], ['Iron, Fe', '<= 0.70 %', '<= 0.70 %', ''], ['Manganese, Mn', '1.0 - 1.5 %', '1.0 - 1.5 %', ''], ['Other, each', '<= 0.05 %', '<= 0.05 %', ''], ['Other, total', '<= 0.15 %', '<= 0.15 %', ''], ['Silicon, Si', '<= 0.60 %', '<= 0.60 %', ''], ['Zinc, Zn', '<= 0.10 %', '<= 0.10 %', '']]"
Aluminum 7475-T7651,"{'metric_value': '2.81', 'metric_unit': 'g/cc', 'comment': 'AA; Typical'}","{'metric_value': '71.7', 'metric_unit': 'GPa', 'comment': 'AA; Typical; Average of tension and compression.  Compression modulus is about 2% greater than tensile modulus.'}","{'metric_value': '462', 'metric_unit': 'MPa', 'comment': 'AA; Typical'}","{'metric_value': '531', 'metric_unit': 'MPa', 'comment': 'AA; Typical'}",,"{'metric_value': '0.880', 'metric_unit': 'J/g-°C', 'comment': 'Estimated from trends in similar Al alloys.'}","[{'value': '23.4 µm/m-°C', 'start_temp': '20.0 °C', 'end_temp': '100 °C'}]","[['Aluminum, Al', '88.5 - 91.5 %', '88.5 - 91.5 %', 'As remainder'], ['Chromium, Cr', '0.18 - 0.25 %', '0.18 - 0.25 %', ''], ['Copper, Cu', '1.2 - 1.9 %', '1.2 - 1.9 %', ''], ['Iron, Fe', '<= 0.12 %', '<= 0.12 %', ''], ['Magnesium, Mg', '1.9 - 2.6 %', '1.9 - 2.6 %', ''], ['Manganese, Mn', '<= 0.06 %', '<= 0.06 %', ''], ['Other, each', '<= 0.05 %', '<= 0.05 %', ''], ['Other, total', '<= 0.15 %', '<= 0.15 %', ''], ['Silicon, Si', '<= 0.10 %', '<= 0.10 %', ''], ['Titanium, Ti', '<= 0.06 %', '<= 0.06 %', ''], ['Zinc, Zn', '5.2 - 6.2 %', '5.2 - 6.2 %', '']]"
"Aluminum 222.0-T61, Sand Cast","{'metric_value': '2.95', 'metric_unit': 'g/cc', 'comment': 'AA; Typical'}","{'metric_value': '71.0', 'metric_unit': 'GPa', 'comment': 'Estimated'}",,"{'metric_value': '207', 'metric_unit': 'MPa', 'comment': 'AA'}",,"{'metric_value': '0.963', 'metric_unit': 'J/g-°C', 'comment': 'Typical for cast aluminum'}","[{'value': '22.1 µm/m-°C', 'start_temp': '20.0 °C', 'end_temp': '100 °C'}]","[['Aluminum, Al', '84 %', '84 %', 'As remainder'], ['Copper, Cu', '9.2 - 10.7 %', '9.2 - 10.7 %', ''], ['Iron, Fe', '1.5 %', '1.5 %', ''], ['Magnesium, Mg', '0.15 - 0.35 %', '0.15 - 0.35 %', ''], ['Manganese, Mn', '0.50 %', '0.50 %', ''], ['Nickel, Ni', '0.50 %', '0.50 %', ''], ['Silicon, Si', '2.0 %', '2.0 %', ''], ['Titanium, Ti', '0.25 %', '0.25 %', ''], ['Zinc, Zn', '0.80 %', '0.80 %', '']]"
Aluminum 6066-T4; 6066-T451,"{'metric_value': '2.72', 'metric_unit': 'g/cc', 'comment': 'AA; Typical'}","{'metric_value': '68.9', 'metric_unit': 'GPa', 'comment': 'AA; Typical; Average of tension and compression.  Compression modulus is about 2% greater than tensile modulus.'}","{'metric_value': '207', 'metric_unit': 'MPa', 'comment': 'AA; Typical'}","{'metric_value': '359', 'metric_unit': 'MPa', 'comment': 'AA; Typical'}",,"{'metric_value': '0.887', 'metric_unit': 'J/g-°C', 'comment': ''}","[{'value': '23.2 µm/m-°C', 'start_temp': '20.0 °C', 'end_temp': '100 °C'}]","[['Aluminum, Al', '93 - 97 %', '93 - 97 %', 'As remainder'], ['Chromium, Cr', '<= 0.40 %', '<= 0.40 %', ''], ['Copper, Cu', '0.70 - 1.2 %', '0.70 - 1.2 %', ''], ['Iron, Fe', '<= 0.50 %', '<= 0.50 %', ''], ['Magnesium, Mg', '0.80 - 1.4 %', '0.80 - 1.4 %', ''], ['Manganese, Mn', '0.60 - 1.1 %', '0.60 - 1.1 %', ''], ['Other, each', '<= 0.05 %', '<= 0.05 %', ''], ['Other, total', '<= 0.15 %', '<= 0.15 %', ''], ['Silicon, Si', '0.90 - 1.8 %', '0.90 - 1.8 %', ''], ['Titanium, Ti', '<= 0.20 %', '<= 0.20 %', ''], ['Zinc, Zn', '<= 0.25 %', '<= 0.25 %', '']]"
"Aluminum 771.0-T71, Sand Cast","{'metric_value': '2.81', 'metric_unit': 'g/cc', 'comment': ''}","{'metric_value': '71.0', 'metric_unit': 'GPa', 'comment': 'Compressive modulus in is typically about 2% higher for Al alloys'}","{'metric_value': '310', 'metric_unit': 'MPa', 'comment': 'AA'}","{'metric_value': '331', 'metric_unit': 'MPa', 'comment': 'AA'}",,"{'metric_value': '0.963', 'metric_unit': 'J/g-°C', 'comment': 'Typical for cast aluminum'}","[{'value': '24.7 µm/m-°C', 'start_temp': '20.0 °C', 'end_temp': '100 °C'}]","[['Aluminum, Al', '90.4 - 92.5 %', '90.4 - 92.5 %', 'As remainder'], ['Chromium, Cr', '0.06 - 0.20 %', '0.06 - 0.20 %', ''], ['Copper, Cu', '<= 0.10 %', '<= 0.10 %', ''], ['Iron, Fe', '<= 0.15 %', '<= 0.15 %', ''], ['Magnesium, Mg', '0.80 - 1.0 %', '0.80 - 1.0 %', ''], ['Manganese, Mn', '<= 0.10 %', '<= 0.10 %', ''], ['Other, each', '<= 0.05 %', '<= 0.05 %', ''], ['Other, total', '<= 0.15 %', '<= 0.15 %', ''], ['Silicon, Si', '<= 0.15 %', '<= 0.15 %', ''], ['Titanium, Ti', '0.10 - 0.20 %', '0.10 - 0.20 %', ''], ['Zinc, Zn', '6.5 - 7.5 %', '6.5 - 7.5 %', '']]"
Alcoa Deltalloy® 4032-T651 Aluminum,"{'metric_value': '2.68', 'metric_unit': 'g/cc', 'comment': ''}","{'metric_value': '79.0', 'metric_unit': 'GPa', 'comment': ''}","{'metric_value': '331', 'metric_unit': 'MPa', 'comment': ''}","{'metric_value': '359', 'metric_unit': 'MPa', 'comment': ''}","{'metric_value': '110', 'metric_unit': 'MPa', 'comment': 'completely reversed; R. R. Moore Machine and specimen.'}",,"[{'value': '19.4 µm/m-°C', 'start_temp': '20.0 °C', 'end_temp': '100 °C'}]","[['Aluminum, Al', '85 %', '85 %', ''], ['Chromium, Cr', '<= 0.10 %', '<= 0.10 %', ''], ['Copper, Cu', '0.50 - 1.3 %', '0.50 - 1.3 %', ''], ['Iron, Fe', '<= 1.0 %', '<= 1.0 %', ''], ['Magnesium, Mg', '0.80 - 1.3 %', '0.80 - 1.3 %', ''], ['Nickel, Ni', '0.50 - 1.3 %', '0.50 - 1.3 %', ''], ['Silicon, Si', '11 - 13.5 %', '11 - 13.5 %', ''], ['Zinc, Zn', '<= 0.25 %', '<= 0.25 %', '']]"
Aluminum 2324-T39,"{'metric_value': '2.77', 'metric_unit': 'g/cc', 'comment': 'per Aluminum Association'}","{'metric_value': '72.4', 'metric_unit': 'GPa', 'comment': 'AA2024'}","{'metric_value': '370', 'metric_unit': 'MPa', 'comment': 'Guaranteed minimum; long transverse'}","{'metric_value': '475', 'metric_unit': 'MPa', 'comment': 'Guaranteed minimum; long transverse'}",,"{'metric_value': '0.875', 'metric_unit': 'J/g-°C', 'comment': 'AA2024'}","[{'value': '24.7 µm/m-°C', 'start_temp': '20.0 °C', 'end_temp': '300 °C'}]","[['Aluminum, Al', '92 - 94.7 %', '92 - 94.7 %', 'As Remainder'], ['Chromium, Cr', '<= 0.10 %', '<= 0.10 %', ''], ['Copper, Cu', '3.8 - 4.4 %', '3.8 - 4.4 %', ''], ['Iron, Fe', '<= 0.12 %', '<= 0.12 %', ''], ['Magnesium, Mg', '1.2 - 1.8 %', '1.2 - 1.8 %', ''], ['Manganese, Mn', '0.30 - 0.90 %', '0.30 - 0.90 %', ''], ['Other, each', '<= 0.050 %', '<= 0.050 %', ''], ['Other, total', '<= 0.15 %', '<= 0.15 %', ''], ['Silicon, Si', '<= 0.10 %', '<= 0.10 %', ''], ['Titanium, Ti', '<= 0.15 %', '<= 0.15 %', ''], ['Zinc, Zn', '<= 0.25 %', '<= 0.25 %', '']]"
"Aluminum 319.0-F, Permanent Mold Cast","{'metric_value': '2.79', 'metric_unit': 'g/cc', 'comment': 'AA; Typical'}","{'metric_value': '74.0', 'metric_unit': 'GPa', 'comment': 'Compressive modulus in is typically about 2% higher for Al alloys'}","{'metric_value': '96.5', 'metric_unit': 'MPa', 'comment': 'AA'}","{'metric_value': '193', 'metric_unit': 'MPa', 'comment': 'AA'}","{'metric_value': '70.0', 'metric_unit': 'MPa', 'comment': 'Notch Status unknown, R.R. Moore Test'}","{'metric_value': '0.963', 'metric_unit': 'J/g-°C', 'comment': ''}","[{'value': '21.4 µm/m-°C', 'start_temp': '20.0 °C', 'end_temp': '100 °C'}]","[['Aluminum, Al', '85.8 - 91.5 %', '85.8 - 91.5 %', 'As remainder'], ['Copper, Cu', '3.0 - 4.0 %', '3.0 - 4.0 %', ''], ['Iron, Fe', '<= 1.0 %', '<= 1.0 %', ''], ['Magnesium, Mg', '<= 0.10 %', '<= 0.10 %', ''], ['Manganese, Mn', '<= 0.50 %', '<= 0.50 %', ''], ['Nickel, Ni', '<= 0.35 %', '<= 0.35 %', ''], ['Other, total', '<= 0.50 %', '<= 0.50 %', ''], ['Silicon, Si', '5.5 - 6.5 %', '5.5 - 6.5 %', ''], ['Titanium, Ti', '<= 0.25 %', '<= 0.25 %', ''], ['Zinc, Zn', '<= 1.0 %', '<= 1.0 %', '']]"
Aluminum 2090-T3,"{'metric_value': '2.59', 'metric_unit': 'g/cc', 'comment': 'AA; Typical'}","{'metric_value': '76.0', 'metric_unit': 'GPa', 'comment': ''}","{'metric_value': '210', 'metric_unit': 'MPa', 'comment': 'Sheet'}","{'metric_value': '320', 'metric_unit': 'MPa', 'comment': 'Sheet'}",,"{'metric_value': '1.203', 'metric_unit': 'J/g-°C@Temperature 100 °C', 'comment': ''}","[{'value': '23.6 µm/m-°C', 'start_temp': '20.0 °C', 'end_temp': '100 °C'}]","[['Aluminum, Al', '93.2 - 95.6 %', '93.2 - 95.6 %', 'As remainder'], ['Chromium, Cr', '<= 0.05 %', '<= 0.05 %', ''], ['Copper, Cu', '2.4 - 3.0 %', '2.4 - 3.0 %', ''], ['Iron, Fe', '<= 0.12 %', '<= 0.12 %', ''], ['Lithium, Li', '1.9 - 2.6 %', '1.9 - 2.6 %', ''], ['Magnesium, Mg', '<= 0.25 %', '<= 0.25 %', ''], ['Manganese, Mn', '<= 0.05 %', '<= 0.05 %', ''], ['Other, each', '<= 0.05 %', '<= 0.05 %', ''], ['Other, total', '<= 0.15 %', '<= 0.15 %', ''], ['Silicon, Si', '<= 0.10 %', '<= 0.10 %', ''], ['Titanium, Ti', '<= 0.15 %', '<= 0.15 %', ''], ['Zinc, Zn', '<= 0.10 %', '<= 0.10 %', ''], ['Zirconium, Zr', '0.08 - 0.15 %', '0.08 - 0.15 %', '']]"
Aluminum 5657-H28; 5657-H38,"{'metric_value': '2.69', 'metric_unit': 'g/cc', 'comment': 'AA; Typical'}","{'metric_value': '68.9', 'metric_unit': 'GPa', 'comment': 'AA; Typical; Average of tension and compression.  Compression modulus is about 2% greater than tensile modulus.'}","{'metric_value': '165', 'metric_unit': 'MPa', 'comment': 'AA; Typical'}","{'metric_value': '193', 'metric_unit': 'MPa', 'comment': 'AA; Typical'}",,"{'metric_value': '0.880', 'metric_unit': 'J/g-°C', 'comment': 'Estimated from trends in similar Al alloys.'}","[{'value': '23.8 µm/m-°C', 'start_temp': '20.0 °C', 'end_temp': '100 °C'}]","[['Aluminum, Al', '<= 98.5 %', '<= 98.5 %', 'As remainder'], ['Copper, Cu', '<= 0.10 %', '<= 0.10 %', ''], ['Gallium, Ga', '<= 0.03 %', '<= 0.03 %', ''], ['Iron, Fe', '<= 0.10 %', '<= 0.10 %', ''], ['Magnesium, Mg', '0.60 - 1.0 %', '0.60 - 1.0 %', ''], ['Manganese, Mn', '<= 0.03 %', '<= 0.03 %', ''], ['Other, each', '<= 0.02 %', '<= 0.02 %', ''], ['Other, total', '<= 0.05 %', '<= 0.05 %', ''], ['Silicon, Si', '<= 0.08 %', '<= 0.08 %', ''], ['Vanadium, V', '<= 0.05 %', '<= 0.05 %', '']]"
Aluminum 5252-H25; 5252-H38,"{'metric_value': '2.67', 'metric_unit': 'g/cc', 'comment': 'AA; Typical'}","{'metric_value': '68.9', 'metric_unit': 'GPa', 'comment': 'AA; Typical; Average of tension and compression.  Compression modulus is about 2% greater than tensile modulus.'}","{'metric_value': '172', 'metric_unit': 'MPa', 'comment': 'AA; Typical'}","{'metric_value': '234', 'metric_unit': 'MPa', 'comment': 'AA; Typical'}",,"{'metric_value': '0.900', 'metric_unit': 'J/g-°C', 'comment': ''}","[{'value': '23.8 µm/m-°C', 'start_temp': '20.0 °C', 'end_temp': '100 °C'}]","[['Aluminum, Al', '96.6 - 97.8 %', '96.6 - 97.8 %', 'As remainder'], ['Copper, Cu', '<= 0.10 %', '<= 0.10 %', ''], ['Iron, Fe', '<= 0.10 %', '<= 0.10 %', ''], ['Magnesium, Mg', '2.2 - 2.8 %', '2.2 - 2.8 %', ''], ['Manganese, Mn', '<= 0.10 %', '<= 0.10 %', ''], ['Other, each', '<= 0.03 %', '<= 0.03 %', ''], ['Other, total', '<= 0.10 %', '<= 0.10 %', ''], ['Silicon, Si', '<= 0.08 %', '<= 0.08 %', ''], ['Vanadium, V', '<= 0.05 %', '<= 0.05 %', ''], ['Zinc, Zn', '<= 0.05 %', '<= 0.05 %', '']]"
Aluminum 5083-O,"{'metric_value': '2.66', 'metric_unit': 'g/cc', 'comment': 'AA; Typical'}","{'metric_value': '71.0', 'metric_unit': 'GPa', 'comment': 'AA; Typical; Average of tension and compression.  Compression modulus is about 2% greater than tensile modulus.'}","{'metric_value': '145', 'metric_unit': 'MPa', 'comment': 'AA; Typical'}","{'metric_value': '290', 'metric_unit': 'MPa', 'comment': 'AA; Typical'}","{'metric_value': '150', 'metric_unit': 'MPa', 'comment': 'unnotched R. R. Moore rotating beam'}","{'metric_value': '0.900', 'metric_unit': 'J/g-°C', 'comment': ''}","[{'value': '24.2 µm/m-°C', 'start_temp': '20.0 °C', 'end_temp': '100 °C'}]","[['Aluminum, Al', '92.4 - 95.6 %', '92.4 - 95.6 %', 'As remainder'], ['Chromium, Cr', '0.05 - 0.25 %', '0.05 - 0.25 %', ''], ['Copper, Cu', '<= 0.10 %', '<= 0.10 %', ''], ['Iron, Fe', '<= 0.40 %', '<= 0.40 %', ''], ['Magnesium, Mg', '4.0 - 4.9 %', '4.0 - 4.9 %', ''], ['Manganese, Mn', '0.40 - 1.0 %', '0.40 - 1.0 %', ''], ['Other, each', '<= 0.05 %', '<= 0.05 %', ''], ['Other, total', '<= 0.15 %', '<= 0.15 %', ''], ['Silicon, Si', '<= 0.40 %', '<= 0.40 %', ''], ['Titanium, Ti', '<= 0.15 %', '<= 0.15 %', ''], ['Zinc, Zn', '<= 0.25 %', '<= 0.25 %', '']]"
