Repository: RealSteel183/FYP

# FYP
Accelerating novel Materials search for Space applications using AI techniques

File: extracted_Al_properties.csv (part 17 of 18)
Alloy Name,Density,Young's Modulus,Yield Strength,Tensile Strength,Fatigue Strength,Specific Heat,Coefficient of Thermal Expansion,Metal Chemical Notations
"Aluminum 705.0-F, Sand Cast","{'metric_value': '2.76', 'metric_unit': 'g/cc', 'comment': 'AA; Typical'}","{'metric_value': '71.0', 'metric_unit': 'GPa', 'comment': 'Aluminum 770.0'}","{'metric_value': '117', 'metric_unit': 'MPa', 'comment': 'AA'}","{'metric_value': '207', 'metric_unit': 'MPa', 'comment': 'AA'}",,"{'metric_value': '0.963', 'metric_unit': 'J/g-°C', 'comment': 'Typical for cast aluminum'}","[{'value': '23.6 µm/m-°C', 'start_temp': '20.0 °C', 'end_temp': '100 °C'}]","[['Aluminum, Al', '92.3 - 95.3 %', '92.3 - 95.3 %', 'As remainder'], ['Chromium, Cr', '0.20 - 0.40 %', '0.20 - 0.40 %', ''], ['Copper, Cu', '<= 0.20 %', '<= 0.20 %', ''], ['Iron, Fe', '<= 0.80 %', '<= 0.80 %', ''], ['Magnesium, Mg', '1.4 - 1.8 %', '1.4 - 1.8 %', ''], ['Manganese, Mn', '0.40 - 0.60 %', '0.40 - 0.60 %', ''], ['Other, each', '<= 0.05 %', '<= 0.05 %', ''], ['Other, total', '<= 0.15 %', '<= 0.15 %', ''], ['Silicon, Si', '<= 0.20 %', '<= 0.20 %', ''], ['Titanium, Ti', '<= 0.25 %', '<= 0.25 %', ''], ['Zinc, Zn', '2.7 - 3.3 %', '2.7 - 3.3 %', '']]"
Constellium PLAN OX 5754 Aluminum Rolled Plate,"{'metric_value': '2.67', 'metric_unit': 'g/cc', 'comment': ''}","{'metric_value': '70.0', 'metric_unit': 'GPa', 'comment': ''}","{'metric_value': '140', 'metric_unit': 'MPa', 'comment': 'Typical Strength'}",,,,"[{'value': '23.8 µm/m-°C', 'start_temp': '20.0 °C', 'end_temp': '100 °C'}]","[['Aluminum, Al', '94.35 - 97.4 %', '94.35 - 97.4 %', 'as balance'], ['Chromium, Cr', '<= 0.30 %', '<= 0.30 %', ''], ['Copper, Cu', '<= 0.10 %', '<= 0.10 %', ''], ['Iron, Fe', '<= 0.40 %', '<= 0.40 %', ''], ['Magnesium, Mg', '2.6 - 3.6 %', '2.6 - 3.6 %', ''], ['Manganese, Mn', '<= 0.50 %', '<= 0.50 %', ''], ['Silicon, Si', '<= 0.40 %', '<= 0.40 %', ''], ['Zinc, Zn', '<= 0.20 %', '<= 0.20 %', ''], ['Zr+Ti', '<= 0.15 %', '<= 0.15 %', '']]"
Aluminum A443.0,"{'metric_value': '2.69', 'metric_unit': 'g/cc', 'comment': 'AA; Typical'}","{'metric_value': '71.0', 'metric_unit': 'GPa', 'comment': 'Compressive modulus in is typically about 2% higher for Al alloys'}",,,,"{'metric_value': '0.963', 'metric_unit': 'J/g-°C', 'comment': ''}","[{'value': '22.1 µm/m-°C', 'start_temp': '20.0 °C', 'end_temp': '100 °C'}]","[['Aluminum, Al', '91 - 95.5 %', '91 - 95.5 %', 'As remainder'], ['Chromium, Cr', '<= 0.25 %', '<= 0.25 %', ''], ['Copper, Cu', '<= 0.30 %', '<= 0.30 %', ''], ['Iron, Fe', '<= 0.80 %', '<= 0.80 %', ''], ['Magnesium, Mg', '<= 0.05 %', '<= 0.05 %', ''], ['Manganese, Mn', '<= 0.50 %', '<= 0.50 %', ''], ['Other, total', '<= 0.35 %', '<= 0.35 %', ''], ['Silicon, Si', '4.5 - 6.0 %', '4.5 - 6.0 %', ''], ['Titanium, Ti', '<= 0.25 %', '<= 0.25 %', ''], ['Zinc, Zn', '<= 0.50 %', '<= 0.50 %', '']]"
Aluminum 5086-H36,"{'metric_value': '2.66', 'metric_unit': 'g/cc', 'comment': ''}","{'metric_value': '71.0', 'metric_unit': 'GPa', 'comment': ''}","{'metric_value': '260', 'metric_unit': 'MPa', 'comment': ''}","{'metric_value': '32', 'metric_unit': '5', 'comment': ''}",,"{'metric_value': '0.900', 'metric_unit': 'J/g-°C', 'comment': ''}","[{'value': '23.8 µm/m-°C', 'start_temp': '20.0 °C', 'end_temp': '100 °C'}]","[['Aluminum, Al', '93.35 - 96.3 %', '93.35 - 96.3 %', ''], ['Iron, Fe', '<= 0.50 %', '<= 0.50 %', ''], ['Magnesium, Mg', '3.5 - 4.5 %', '3.5 - 4.5 %', ''], ['Manganese, Mn', '0.20 - 0.70 %', '0.20 - 0.70 %', ''], ['Other, each', '<= 0.050 %', '<= 0.050 %', ''], ['Other, total', '<= 0.15 %', '<= 0.15 %', ''], ['Silicon, Si', '<= 0.40 %', '<= 0.40 %', ''], ['Titanium, Ti', '<= 0.15 %', '<= 0.15 %', ''], ['Zinc, Zn', '<= 0.25 %', '<= 0.25 %', '']]"
Traid Villarroya TVH® TV 2030-T3 (AA 2030) Aluminum alloy,"{'metric_value': '2.85', 'metric_unit': 'g/cc', 'comment': ''}","{'metric_value': '71.0', 'metric_unit': 'GPa', 'comment': ''}","{'metric_value': '410', 'metric_unit': 'MPa', 'comment': 'Rp 0.2'}",,,,,"[['Aluminum, Al', '89.7 - 95.2 %', '89.7 - 95.2 %', 'As Remainder'], ['Bismuth, Bi', '<= 0.20 %', '<= 0.20 %', ''], ['Chromium, Cr', '<= 0.10 %', '<= 0.10 %', ''], ['Copper, Cu', '3.3 - 4.5 %', '3.3 - 4.5 %', ''], ['Iron, Fe', '<= 0.70 %', '<= 0.70 %', ''], ['Lead, Pb', '0.80 - 1.0 %', '0.80 - 1.0 %', ''], ['Magnesium, Mg', '0.50 - 1.3 %', '0.50 - 1.3 %', ''], ['Manganese, Mn', '0.20 - 1.0 %', '0.20 - 1.0 %', ''], ['Silicon, Si', '<= 0.80 %', '<= 0.80 %', ''], ['Titanium, Ti', '<= 0.20 %', '<= 0.20 %', ''], ['Zinc, Zn', '<= 0.50 %', '<= 0.50 %', '']]"
"Aleris Hokotol Aluminum Alloy, 325 mm Thickness","{'metric_value': '2.83', 'metric_unit': 'g/cc', 'comment': ''}","{'metric_value': '70.3', 'metric_unit': 'GPa', 'comment': ''}","{'metric_value': '415', 'metric_unit': 'MPa', 'comment': 'Typical'}","{'metric_value': '485', 'metric_unit': 'MPa', 'comment': 'Typical'}",,,"[{'value': '23.5 µm/m-°C', 'start_temp': '20.0 °C', 'end_temp': '100 °C'}]","[['Aluminum, Al', '86 - 90.9 %', '86 - 90.9 %', 'as balance'], ['Chromium, Cr', '<= 0.10 %', '<= 0.10 %', ''], ['Copper, Cu', '1.5 - 2.6 %', '1.5 - 2.6 %', ''], ['Iron, Fe', '<= 0.30 %', '<= 0.30 %', ''], ['Magnesium, Mg', '1.8 - 2.6 %', '1.8 - 2.6 %', ''], ['Manganese, Mn', '<= 0.15 %', '<= 0.15 %', ''], ['Other, total', '<= 0.15 %', '<= 0.15 %', ''], ['Silicon, Si', '<= 0.20 %', '<= 0.20 %', ''], ['Titanium, Ti', '<= 0.060 %', '<= 0.060 %', ''], ['Zinc, Zn', '5.7 - 7.6 %', '5.7 - 7.6 %', ''], ['Zirconium, Zr', '0.080 - 0.25 %', '0.080 - 0.25 %', '']]"
Aluminum 6061-T91,"{'metric_value': '2.70', 'metric_unit': 'g/cc', 'comment': 'AA; Typical'}","{'metric_value': '69.0', 'metric_unit': 'GPa', 'comment': 'Average of Tension and Compression.  In Al alloys, the compressive modulus is typically 2% greater than the tensile modulus'}","{'metric_value': '395', 'metric_unit': 'MPa', 'comment': ''}","{'metric_value': '405', 'metric_unit': 'MPa', 'comment': ''}","{'metric_value': '95.0', 'metric_unit': 'MPa', 'comment': ''}","{'metric_value': '0.896', 'metric_unit': 'J/g-°C', 'comment': ''}","[{'value': '23.6 µm/m-°C', 'start_temp': '20.0 °C', 'end_temp': '100 °C'}]","[['Aluminum, Al', '95.8 - 98.6 %', '95.8 - 98.6 %', 'As remainder'], ['Chromium, Cr', '0.04 - 0.35 %', '0.04 - 0.35 %', ''], ['Copper, Cu', '0.15 - 0.40 %', '0.15 - 0.40 %', ''], ['Iron, Fe', '<= 0.70 %', '<= 0.70 %', ''], ['Magnesium, Mg', '0.80 - 1.2 %', '0.80 - 1.2 %', ''], ['Manganese, Mn', '<= 0.15 %', '<= 0.15 %', ''], ['Other, each', '<= 0.05 %', '<= 0.05 %', ''], ['Other, total', '<= 0.15 %', '<= 0.15 %', ''], ['Silicon, Si', '0.40 - 0.80 %', '0.40 - 0.80 %', ''], ['Titanium, Ti', '<= 0.15 %', '<= 0.15 %', ''], ['Zinc, Zn', '<= 0.25 %', '<= 0.25 %', '']]"
Vista Metals Duramold-5™ Cast Aluminum Mold Plate,"{'metric_value': '2.66', 'metric_unit': 'g/cc', 'comment': ''}","{'metric_value': '69.6', 'metric_unit': 'GPa', 'comment': ''}","{'metric_value': '124', 'metric_unit': 'MPa', 'comment': ''}","{'metric_value': '283', 'metric_unit': 'MPa', 'comment': ''}",,,"[{'value': '23.6 µm/m-°C', 'start_temp': '20.0 °C', 'end_temp': '100 °C'}]",[]
Aluminum 4043-O,"{'metric_value': '2.69', 'metric_unit': 'g/cc', 'comment': 'AA; Typical'}",,"{'metric_value': '70.0', 'metric_unit': 'MPa', 'comment': ''}","{'metric_value': '145', 'metric_unit': 'MPa', 'comment': ''}",,"{'metric_value': '0.850', 'metric_unit': 'J/g-°C', 'comment': 'Estimated from trends in similar Al alloys.'}","[{'value': '22.1 µm/m-°C', 'start_temp': '20.0 °C', 'end_temp': '100 °C'}]","[['Aluminum, Al', '92.3 - 95.5 %', '92.3 - 95.5 %', 'As remainder'], ['Beryllium, Be', '<= 0.0008 %', '<= 0.0008 %', 'welding electrode and filler wire only'], ['Copper, Cu', '<= 0.30 %', '<= 0.30 %', ''], ['Iron, Fe', '<= 0.80 %', '<= 0.80 %', ''], ['Magnesium, Mg', '<= 0.05 %', '<= 0.05 %', ''], ['Manganese, Mn', '<= 0.05 %', '<= 0.05 %', ''], ['Other, each', '<= 0.05 %', '<= 0.05 %', ''], ['Other, total', '<= 0.15 %', '<= 0.15 %', ''], ['Silicon, Si', '4.5 - 6.0 %', '4.5 - 6.0 %', ''], ['Titanium, Ti', '<= 0.20 %', '<= 0.20 %', ''], ['Zinc, Zn', '<= 0.10 %', '<= 0.10 %', '']]"
"Aluminum LM6 As Manufactured, Sand Cast","{'metric_value': '2.68', 'metric_unit': 'g/cc', 'comment': 'AA 360.0'}",,,"{'metric_value': '160', 'metric_unit': 'MPa', 'comment': ''}",,,,"[['Aluminum, Al', '84.95 - 87.95 %', '84.95 - 87.95 %', 'As remainder'], ['Copper, Cu', '0.10 %', '0.10 %', ''], ['Iron, Fe', '0.60 %', '0.60 %', ''], ['Lead, Pb', '0.10 %', '0.10 %', ''], ['Magnesium, Mg', '0.10 %', '0.10 %', ''], ['Manganese, Mn', '0.50 %', '0.50 %', ''], ['Nickel, Ni', '0.10 %', '0.10 %', ''], ['Other, each', '0.050 %', '0.050 %', ''], ['Other, total', '0.15 %', '0.15 %', ''], ['Silicon, Si', '10 - 13 %', '10 - 13 %', ''], ['Tin, Sn', '0.050 %', '0.050 %', ''], ['Titanium, Ti', '0.20 %', '0.20 %', ''], ['Zinc, Zn', '0.10 %', '0.10 %', '']]"
Aluminum 2218-T61 (Includes Creep/Rupture/Fatigue Data),"{'metric_value': '2.81', 'metric_unit': 'g/cc', 'comment': 'AA; Typical'}","{'metric_value': '74.4', 'metric_unit': 'GPa', 'comment': 'Average of Tension and Compression.  In Al alloys, the compressive modulus is typically 2% greater than the tensile modulus'}","{'metric_value': '305', 'metric_unit': 'MPa', 'comment': ''}","{'metric_value': '405', 'metric_unit': 'MPa', 'comment': ''}","{'metric_value': '31.0', 'metric_unit': 'MPa', 'comment': 'R.R. Moore type test'}","{'metric_value': '0.880', 'metric_unit': 'J/g-°C', 'comment': 'Estimated from trends in similar Al alloys.'}","[{'value': '22.4 µm/m-°C', 'start_temp': '20.0 °C', 'end_temp': '100 °C'}]","[['Aluminum, Al', '88.8 - 93.6 %', '88.8 - 93.6 %', 'As remainder'], ['Chromium, Cr', '<= 0.10 %', '<= 0.10 %', ''], ['Copper, Cu', '3.5 - 4.5 %', '3.5 - 4.5 %', ''], ['Iron, Fe', '<= 1.0 %', '<= 1.0 %', ''], ['Magnesium, Mg', '1.2 - 1.8 %', '1.2 - 1.8 %', ''], ['Manganese, Mn', '<= 0.20 %', '<= 0.20 %', ''], ['Nickel, Ni', '1.7 - 2.3 %', '1.7 - 2.3 %', ''], ['Other, each', '<= 0.05 %', '<= 0.05 %', ''], ['Other, total', '<= 0.15 %', '<= 0.15 %', ''], ['Silicon, Si', '<= 0.90 %', '<= 0.90 %', ''], ['Zinc, Zn', '<= 0.25 %', '<= 0.25 %', '']]"
Aluminum 3105-H18,"{'metric_value': '2.72', 'metric_unit': 'g/cc', 'comment': 'AA; Typical'}","{'metric_value': '68.9', 'metric_unit': 'GPa', 'comment': 'AA; Typical; Average of tension and compression.  Compression modulus is about 2% greater than tensile modulus.'}","{'metric_value': '193', 'metric_unit': 'MPa', 'comment': 'AA; Typical'}","{'metric_value': '214', 'metric_unit': 'MPa', 'comment': 'AA; Typical'}",,"{'metric_value': '0.897', 'metric_unit': 'J/g-°C', 'comment': ''}","[{'value': '23.6 µm/m-°C', 'start_temp': '20.0 °C', 'end_temp': '100 °C'}]","[['Aluminum, Al', '<= 95.9 %', '<= 95.9 %', 'As remainder'], ['Chromium, Cr', '<= 0.20 %', '<= 0.20 %', ''], ['Copper, Cu', '<= 0.30 %', '<= 0.30 %', ''], ['Iron, Fe', '<= 0.70 %', '<= 0.70 %', ''], ['Magnesium, Mg', '0.20 - 0.80 %', '0.20 - 0.80 %', ''], ['Manganese, Mn', '0.30 - 0.80 %', '0.30 - 0.80 %', ''], ['Other, each', '<= 0.05 %', '<= 0.05 %', ''], ['Other, total', '<= 0.15 %', '<= 0.15 %', ''], ['Silicon, Si', '<= 0.60 %', '<= 0.60 %', ''], ['Titanium, Ti', '<= 0.10 %', '<= 0.10 %', ''], ['Zinc, Zn', '<= 0.40 %', '<= 0.40 %', '']]"
Alclad Aluminum 3004-O,"{'metric_value': '2.72', 'metric_unit': 'g/cc', 'comment': 'For AA3004 (Not Alclad)'}","{'metric_value': '68.9', 'metric_unit': 'GPa', 'comment': 'AA; Typical; Average of tension and compression.  Compression modulus is about 2% greater than tensile modulus.'}","{'metric_value': '68.9', 'metric_unit': 'MPa', 'comment': 'AA; Typical'}","{'metric_value': '179', 'metric_unit': 'MPa', 'comment': 'AA; Typical'}",,,,"[['Aluminum, Al', '95.5 - 98.2 %', '95.5 - 98.2 %', 'As remainder'], ['Copper, Cu', '<= 0.25 %', '<= 0.25 %', ''], ['Iron, Fe', '<= 0.70 %', '<= 0.70 %', ''], ['Magnesium, Mg', '0.80 - 1.3 %', '0.80 - 1.3 %', ''], ['Manganese, Mn', '1.0 - 1.5 %', '1.0 - 1.5 %', ''], ['Other, each', '<= 0.05 %', '<= 0.05 %', ''], ['Other, total', '<= 0.15 %', '<= 0.15 %', ''], ['Silicon, Si', '<= 0.30 %', '<= 0.30 %', ''], ['Zinc, Zn', '<= 0.25 %', '<= 0.25 %', '']]"
Aluminum 7175-T74,"{'metric_value': '2.80', 'metric_unit': 'g/cc', 'comment': 'AA; Typical'}","{'metric_value': '71.7', 'metric_unit': 'GPa', 'comment': 'AA; Typical; Average of tension and compression.  Compression modulus is about 2% greater than tensile modulus.'}","{'metric_value': '455', 'metric_unit': 'MPa', 'comment': 'AA; Typical'}","{'metric_value': '524', 'metric_unit': 'MPa', 'comment': 'AA; Typical'}",,,"[{'value': '23.4 µm/m-°C', 'start_temp': '20.0 °C', 'end_temp': '100 °C'}]","[['Aluminum, Al', '88 - 91.4 %', '88 - 91.4 %', 'As remainder'], ['Chromium, Cr', '0.18 - 0.28 %', '0.18 - 0.28 %', ''], ['Copper, Cu', '1.2 - 2.0 %', '1.2 - 2.0 %', ''], ['Iron, Fe', '<= 0.20 %', '<= 0.20 %', ''], ['Magnesium, Mg', '2.1 - 2.9 %', '2.1 - 2.9 %', ''], ['Manganese, Mn', '<= 0.10 %', '<= 0.10 %', ''], ['Other, each', '<= 0.05 %', '<= 0.05 %', ''], ['Other, total', '<= 0.15 %', '<= 0.15 %', ''], ['Silicon, Si', '<= 0.15 %', '<= 0.15 %', ''], ['Titanium, Ti', '<= 0.10 %', '<= 0.10 %', ''], ['Zinc, Zn', '5.1 - 6.1 %', '5.1 - 6.1 %', '']]"
"Aluminum 208.0-T6, Permanent Mold Cast","{'metric_value': '2.79', 'metric_unit': 'g/cc', 'comment': ''}","{'metric_value': '71.0', 'metric_unit': 'GPa', 'comment': 'Compressive modulus in is typically about 2% higher for Al alloys'}","{'metric_value': '152', 'metric_unit': 'MPa', 'comment': 'AA'}","{'metric_value': '241', 'metric_unit': 'MPa', 'comment': 'AA'}",,"{'metric_value': '0.963', 'metric_unit': 'J/g-°C', 'comment': ''}","[{'value': '22.3 µm/m-°C', 'start_temp': '20.0 °C', 'end_temp': '100 °C'}]","[['Aluminum, Al', '93 %', '93 %', 'As remainder'], ['Copper, Cu', '3.5 - 4.5 %', '3.5 - 4.5 %', ''], ['Iron, Fe', '<= 1.2 %', '<= 1.2 %', ''], ['Magnesium, Mg', '<= 0.10 %', '<= 0.10 %', ''], ['Manganese, Mn', '<= 0.50 %', '<= 0.50 %', ''], ['Nickel, Ni', '<= 0.35 %', '<= 0.35 %', ''], ['Silicon, Si', '2.5 - 3.5 %', '2.5 - 3.5 %', ''], ['Titanium, Ti', '<= 0.25 %', '<= 0.25 %', ''], ['Zinc, Zn', '<= 1.0 %', '<= 1.0 %', '']]"
Aluminum A383.0-F Die Casting Alloy,"{'metric_value': '2.68', 'metric_unit': 'g/cc', 'comment': ''}","{'metric_value': '71.0', 'metric_unit': 'GPa', 'comment': ''}","{'metric_value': '152', 'metric_unit': 'MPa', 'comment': ''}","{'metric_value': '310', 'metric_unit': 'MPa', 'comment': ''}","{'metric_value': '131', 'metric_unit': 'MPa', 'comment': ''}",,,"[['Aluminum, Al', '79.3 - 88.4 %', '79.3 - 88.4 %', 'As remainder'], ['Copper, Cu', '2.0 - 3.0 %', '2.0 - 3.0 %', ''], ['Iron, Fe', '<= 1.3 %', '<= 1.3 %', ''], ['Magnesium, Mg', '0.10 - 0.30 %', '0.10 - 0.30 %', ''], ['Manganese, Mn', '<= 0.50 %', '<= 0.50 %', ''], ['Nickel, Ni', '<= 0.50 %', '<= 0.50 %', ''], ['Other, total', '<= 0.50 %', '<= 0.50 %', ''], ['Silicon, Si', '9.5 - 11.5 %', '9.5 - 11.5 %', ''], ['Tin, Sn', '<= 0.15 %', '<= 0.15 %', ''], ['Zinc, Zn', '<= 3.0 %', '<= 3.0 %', '']]"
Aluminum 5050-O,"{'metric_value': '2.69', 'metric_unit': 'g/cc', 'comment': 'AA; Typical'}","{'metric_value': '68.9', 'metric_unit': 'GPa', 'comment': 'AA; Typical; Average of tension and compression.  Compression modulus is about 2% greater than tensile modulus.'}","{'metric_value': '55.2', 'metric_unit': 'MPa', 'comment': 'AA; Typical'}","{'metric_value': '145', 'metric_unit': 'MPa', 'comment': 'AA; Typical'}","{'metric_value': '82.7', 'metric_unit': 'MPa', 'comment': 'completely reversed stress; RR Moore machine/specimen'}","{'metric_value': '0.900', 'metric_unit': 'J/g-°C', 'comment': ''}","[{'value': '23.8 µm/m-°C', 'start_temp': '20.0 °C', 'end_temp': '100 °C'}]","[['Aluminum, Al', '96.3 - 98.9 %', '96.3 - 98.9 %', 'As remainder'], ['Chromium, Cr', '<= 0.10 %', '<= 0.10 %', ''], ['Copper, Cu', '<= 0.20 %', '<= 0.20 %', ''], ['Iron, Fe', '<= 0.70 %', '<= 0.70 %', ''], ['Magnesium, Mg', '1.1 - 1.8 %', '1.1 - 1.8 %', ''], ['Manganese, Mn', '<= 0.10 %', '<= 0.10 %', ''], ['Other, each', '<= 0.05 %', '<= 0.05 %', ''], ['Other, total', '<= 0.15 %', '<= 0.15 %', ''], ['Silicon, Si', '<= 0.40 %', '<= 0.40 %', ''], ['Zinc, Zn', '<= 0.25 %', '<= 0.25 %', '']]"
Aluminum 5457-H28; 5457-H38,"{'metric_value': '2.69', 'metric_unit': 'g/cc', 'comment': 'AA; Typical'}","{'metric_value': '68.9', 'metric_unit': 'GPa', 'comment': 'AA; Typical; Average of tension and compression.  Compression modulus is about 2% greater than tensile modulus.'}","{'metric_value': '186', 'metric_unit': 'MPa', 'comment': 'AA; Typical'}","{'metric_value': '207', 'metric_unit': 'MPa', 'comment': 'AA; Typical'}",,"{'metric_value': '0.880', 'metric_unit': 'J/g-°C', 'comment': 'Estimated from trends in similar Al alloys.'}","[{'value': '23.8 µm/m-°C', 'start_temp': '20.0 °C', 'end_temp': '100 °C'}]","[['Aluminum, Al', '<= 97.7 %', '<= 97.7 %', 'As remainder'], ['Copper, Cu', '<= 0.20 %', '<= 0.20 %', ''], ['Iron, Fe', '<= 0.10 %', '<= 0.10 %', ''], ['Magnesium, Mg', '0.80 - 1.2 %', '0.80 - 1.2 %', ''], ['Manganese, Mn', '0.15 - 0.45 %', '0.15 - 0.45 %', ''], ['Other, each', '<= 0.03 %', '<= 0.03 %', ''], ['Other, total', '<= 0.10 %', '<= 0.10 %', ''], ['Silicon, Si', '<= 0.08 %', '<= 0.08 %', ''], ['Vanadium, V', '<= 0.05 %', '<= 0.05 %', ''], ['Zinc, Zn', '<= 0.05 %', '<= 0.05 %', '']]"
"Aluminum A357.0-T61, Permanent Mold Cast","{'metric_value': '2.67', 'metric_unit': 'g/cc', 'comment': 'AA; Typical'}","{'metric_value': '72.4', 'metric_unit': 'GPa', 'comment': 'Compressive modulus in is typically about 2% higher for Al alloys'}","{'metric_value': '248', 'metric_unit': 'MPa', 'comment': 'AA'}","{'metric_value': '310', 'metric_unit': 'MPa', 'comment': 'AA'}",,"{'metric_value': '0.963', 'metric_unit': 'J/g-°C', 'comment': ''}","[{'value': '21.4 µm/m-°C', 'start_temp': '20.0 °C', 'end_temp': '100 °C'}]","[['Aluminum, Al', '90.7 - 93 %', '90.7 - 93 %', 'As remainder'], ['Beryllium, Be', '0.04 - 0.07 %', '0.04 - 0.07 %', ''], ['Copper, Cu', '<= 0.20 %', '<= 0.20 %', ''], ['Iron, Fe', '<= 0.20 %', '<= 0.20 %', ''], ['Magnesium, Mg', '0.40 - 0.70 %', '0.40 - 0.70 %', ''], ['Manganese, Mn', '<= 0.10 %', '<= 0.10 %', ''], ['Other, each', '<= 0.05 %', '<= 0.05 %', ''], ['Other, total', '<= 0.15 %', '<= 0.15 %', ''], ['Silicon, Si', '6.5 - 7.5 %', '6.5 - 7.5 %', ''], ['Titanium, Ti', '0.04 - 0.20 %', '0.04 - 0.20 %', ''], ['Zinc, Zn', '<= 0.10 %', '<= 0.10 %', '']]"
Hexcel® HexWeb® ACG®-1/2 Honeycomb Aluminum Commercial Grade,"{'metric_value': '0.0368', 'metric_unit': 'g/cc', 'comment': 'Nominal'}",,"{'metric_value': '1.31', 'metric_unit': 'MPa', 'comment': 'Bare'}",,,,,[]
"Aluminum 771.0-T51, Sand Cast","{'metric_value': '2.81', 'metric_unit': 'g/cc', 'comment': ''}","{'metric_value': '71.0', 'metric_unit': 'GPa', 'comment': 'Compressive modulus in is typically about 2% higher for Al alloys'}","{'metric_value': '186', 'metric_unit': 'MPa', 'comment': 'AA'}","{'metric_value': '221', 'metric_unit': 'MPa', 'comment': 'AA'}",,"{'metric_value': '0.963', 'metric_unit': 'J/g-°C', 'comment': 'Typical for cast aluminum'}","[{'value': '24.7 µm/m-°C', 'start_temp': '20.0 °C', 'end_temp': '100 °C'}]","[['Aluminum, Al', '90.4 - 92.5 %', '90.4 - 92.5 %', 'As remainder'], ['Chromium, Cr', '0.06 - 0.20 %', '0.06 - 0.20 %', ''], ['Copper, Cu', '<= 0.10 %', '<= 0.10 %', ''], ['Iron, Fe', '<= 0.15 %', '<= 0.15 %', ''], ['Magnesium, Mg', '0.80 - 1.0 %', '0.80 - 1.0 %', ''], ['Manganese, Mn', '<= 0.10 %', '<= 0.10 %', ''], ['Other, each', '<= 0.05 %', '<= 0.05 %', ''], ['Other, total', '<= 0.15 %', '<= 0.15 %', ''], ['Silicon, Si', '<= 0.15 %', '<= 0.15 %', ''], ['Titanium, Ti', '0.10 - 0.20 %', '0.10 - 0.20 %', ''], ['Zinc, Zn', '6.5 - 7.5 %', '6.5 - 7.5 %', '']]"
Aluminum 6005-T1,"{'metric_value': '2.70', 'metric_unit': 'g/cc', 'comment': 'AA; Typical'}","{'metric_value': '69.0', 'metric_unit': 'GPa', 'comment': 'Average of Tension and Compression.  In Al alloys, the compressive modulus is typically 2% greater than the tensile modulus'}","{'metric_value': '105', 'metric_unit': 'MPa', 'comment': ''}","{'metric_value': '170', 'metric_unit': 'MPa', 'comment': ''}","{'metric_value': '100', 'metric_unit': 'MPa', 'comment': ''}","{'metric_value': '0.890', 'metric_unit': 'J/g-°C', 'comment': 'Estimated from trends in similar Al alloys.'}","[{'value': '23.4 µm/m-°C', 'start_temp': '20.0 °C', 'end_temp': '100 °C'}]","[['Aluminum, Al', '97.5 - 99 %', '97.5 - 99 %', 'As remainder'], ['Chromium, Cr', '<= 0.10 %', '<= 0.10 %', ''], ['Copper, Cu', '<= 0.10 %', '<= 0.10 %', ''], ['Iron, Fe', '<= 0.35 %', '<= 0.35 %', ''], ['Magnesium, Mg', '0.40 - 0.60 %', '0.40 - 0.60 %', ''], ['Manganese, Mn', '<= 0.10 %', '<= 0.10 %', ''], ['Other, each', '<= 0.05 %', '<= 0.05 %', ''], ['Other, total', '<= 0.15 %', '<= 0.15 %', ''], ['Silicon, Si', '0.60 - 0.90 %', '0.60 - 0.90 %', ''], ['Titanium, Ti', '<= 0.10 %', '<= 0.10 %', ''], ['Zinc, Zn', '<= 0.10 %', '<= 0.10 %', '']]"
"Aluminum 356.0-T6, Sand Cast","{'metric_value': '2.68', 'metric_unit': 'g/cc', 'comment': 'AA; Typical'}","{'metric_value': '72.4', 'metric_unit': 'GPa', 'comment': 'Compressive modulus in is typically about 2% higher for Al alloys'}","{'metric_value': '138', 'metric_unit': 'MPa', 'comment': 'AA'}","{'metric_value': '207', 'metric_unit': 'MPa', 'comment': 'AA'}","{'metric_value': '60.0', 'metric_unit': 'MPa', 'comment': 'Notch Status unknown, R.R. Moore Test'}","{'metric_value': '0.963', 'metric_unit': 'J/g-°C', 'comment': ''}","[{'value': '21.4 µm/m-°C', 'start_temp': '20.0 °C', 'end_temp': '100 °C'}]","[['Aluminum, Al', '90.1 - 93.3 %', '90.1 - 93.3 %', 'As remainder'], ['Copper, Cu', '<= 0.25 %', '<= 0.25 %', ''], ['Iron, Fe', '<= 0.60 %', '<= 0.60 %', ''], ['Magnesium, Mg', '0.20 - 0.45 %', '0.20 - 0.45 %', ''], ['Manganese, Mn', '<= 0.35 %', '<= 0.35 %', ''], ['Other, each', '<= 0.05 %', '<= 0.05 %', ''], ['Other, total', '<= 0.15 %', '<= 0.15 %', ''], ['Silicon, Si', '6.5 - 7.5 %', '6.5 - 7.5 %', ''], ['Titanium, Ti', '<= 0.25 %', '<= 0.25 %', ''], ['Zinc, Zn', '<= 0.35 %', '<= 0.35 %', '']]"
"Constellium ALPLAN® 2017A High-Strength Rolled Precision Aluminum Plate, Milled Both Sides","{'metric_value': '2.78', 'metric_unit': 'g/cc', 'comment': ''}","{'metric_value': '72.0', 'metric_unit': 'GPa', 'comment': ''}","{'metric_value': '265', 'metric_unit': 'MPa', 'comment': 'Typical Strength; Standard EN 485-2'}",,,,"[{'value': '23.6 µm/m-°C', 'start_temp': '20.0 °C', 'end_temp': '100 °C'}]","[['Aluminum, Al', '91.4 - 95.5 %', '91.4 - 95.5 %', 'as balance'], ['Chromium, Cr', '<= 0.10 %', '<= 0.10 %', ''], ['Copper, Cu', '3.5 - 4.5 %', '3.5 - 4.5 %', ''], ['Iron, Fe', '<= 0.70 %', '<= 0.70 %', ''], ['Magnesium, Mg', '0.40 - 1.0 %', '0.40 - 1.0 %', ''], ['Manganese, Mn', '0.40 - 1.0 %', '0.40 - 1.0 %', ''], ['Silicon, Si', '0.20 - 0.80 %', '0.20 - 0.80 %', ''], ['Zinc, Zn', '<= 0.25 %', '<= 0.25 %', ''], ['Zr+Ti', '<= 0.25 %', '<= 0.25 %', '']]"
"Aluminum 355.0-T51, Permanent Mold Cast","{'metric_value': '2.71', 'metric_unit': 'g/cc', 'comment': 'AA; Typical'}","{'metric_value': '70.3', 'metric_unit': 'GPa', 'comment': 'Compressive modulus in is typically about 2% higher for Al alloys'}","{'metric_value': '165', 'metric_unit': 'MPa', 'comment': ''}","{'metric_value': '186', 'metric_unit': 'MPa', 'comment': 'AA'}",,"{'metric_value': '0.963', 'metric_unit': 'J/g-°C', 'comment': ''}","[{'value': '22.3 µm/m-°C', 'start_temp': '20.0 °C', 'end_temp': '100 °C'}]","[['Aluminum, Al', '90.3 - 94.1 %', '90.3 - 94.1 %', 'As remainder'], ['Chromium, Cr', '<= 0.25 %', '<= 0.25 %', ''], ['Copper, Cu', '1.0 - 1.5 %', '1.0 - 1.5 %', ''], ['Iron, Fe', '<= 0.60 %', '<= 0.60 %', ''], ['Magnesium, Mg', '0.40 - 0.60 %', '0.40 - 0.60 %', ''], ['Manganese, Mn', '<= 0.50 %', '<= 0.50 %', ''], ['Other, each', '<= 0.05 %', '<= 0.05 %', ''], ['Other, total', '<= 0.15 %', '<= 0.15 %', ''], ['Silicon, Si', '4.5 - 5.5 %', '4.5 - 5.5 %', ''], ['Titanium, Ti', '<= 0.25 %', '<= 0.25 %', ''], ['Zinc, Zn', '<= 0.35 %', '<= 0.35 %', '']]"
Aluminum 707.0-F Casting Alloy,"{'metric_value': '2.77', 'metric_unit': 'g/cc', 'comment': 'AA; Typical'}","{'metric_value': '71.0', 'metric_unit': 'GPa', 'comment': 'Aluminum 770.0'}",,,,"{'metric_value': '0.963', 'metric_unit': 'J/g-°C', 'comment': 'Typical for cast aluminum'}","[{'value': '23.8 µm/m-°C', 'start_temp': '20.0 °C', 'end_temp': '100 °C'}]","[['Aluminum, Al', '90.5 - 93.6 %', '90.5 - 93.6 %', 'As remainder'], ['Chromium, Cr', '0.20 - 0.40 %', '0.20 - 0.40 %', ''], ['Copper, Cu', '<= 0.20 %', '<= 0.20 %', ''], ['Iron, Fe', '<= 0.80 %', '<= 0.80 %', ''], ['Magnesium, Mg', '1.8 - 2.4 %', '1.8 - 2.4 %', ''], ['Manganese, Mn', '0.40 - 0.60 %', '0.40 - 0.60 %', ''], ['Other, each', '<= 0.05 %', '<= 0.05 %', ''], ['Other, total', '<= 0.15 %', '<= 0.15 %', ''], ['Silicon, Si', '<= 0.20 %', '<= 0.20 %', ''], ['Titanium, Ti', '<= 0.25 %', '<= 0.25 %', ''], ['Zinc, Zn', '4.0 - 4.5 %', '4.0 - 4.5 %', '']]"
Hexcel® HexWeb® CRF-3/8-ACG-.002-2.3 Chromate free ACG® Honeycomb,,,"{'metric_value': '1.40', 'metric_unit': 'MPa', 'comment': 'Stabilized'}",,,,,[]
Aluminum 6053-T6,"{'metric_value': '2.69', 'metric_unit': 'g/cc', 'comment': 'AA; Typical'}","{'metric_value': '69.0', 'metric_unit': 'GPa', 'comment': 'Average of Tension and Compression.  In Al alloys, the compressive modulus is typically 2% greater than the tensile modulus.  Estimated from trends in similar Al alloys.'}","{'metric_value': '220', 'metric_unit': 'MPa', 'comment': ''}","{'metric_value': '255', 'metric_unit': 'MPa', 'comment': ''}","{'metric_value': '90.0', 'metric_unit': 'MPa', 'comment': ''}","{'metric_value': '0.890', 'metric_unit': 'J/g-°C', 'comment': 'Estimated from trends in similar Al alloys.'}","[{'value': '23.0 µm/m-°C', 'start_temp': '20.0 °C', 'end_temp': '100 °C'}]","[['Aluminum, Al', '97.5 - 98.8 %', '97.5 - 98.8 %', 'As remainder'], ['Chromium, Cr', '0.15 - 0.35 %', '0.15 - 0.35 %', ''], ['Copper, Cu', '<= 0.10 %', '<= 0.10 %', ''], ['Iron, Fe', '<= 0.35 %', '<= 0.35 %', ''], ['Magnesium, Mg', '1.1 - 1.4 %', '1.1 - 1.4 %', ''], ['Other, each', '<= 0.05 %', '<= 0.05 %', ''], ['Other, total', '<= 0.15 %', '<= 0.15 %', ''], ['Zinc, Zn', '<= 0.10 %', '<= 0.10 %', '']]"
Aluminum 3004-H32,"{'metric_value': '2.72', 'metric_unit': 'g/cc', 'comment': 'AA; Typical'}","{'metric_value': '68.9', 'metric_unit': 'GPa', 'comment': 'AA; Typical; Average of tension and compression.  Compression modulus is about 2% greater than tensile modulus.'}","{'metric_value': '172', 'metric_unit': 'MPa', 'comment': 'AA; Typical'}","{'metric_value': '214', 'metric_unit': 'MPa', 'comment': 'AA; Typical'}","{'metric_value': '103', 'metric_unit': 'MPa', 'comment': 'completely reversed stress; RR Moore machine/specimen'}","{'metric_value': '0.893', 'metric_unit': 'J/g-°C', 'comment': ''}","[{'value': '23.9 µm/m-°C', 'start_temp': '20.0 °C', 'end_temp': '100 °C'}]","[['Aluminum, Al', '95.5 - 98.2 %', '95.5 - 98.2 %', 'As remainder'], ['Copper, Cu', '<= 0.25 %', '<= 0.25 %', ''], ['Iron, Fe', '<= 0.70 %', '<= 0.70 %', ''], ['Magnesium, Mg', '0.80 - 1.3 %', '0.80 - 1.3 %', ''], ['Manganese, Mn', '1.0 - 1.5 %', '1.0 - 1.5 %', ''], ['Other, each', '<= 0.05 %', '<= 0.05 %', ''], ['Other, total', '<= 0.15 %', '<= 0.15 %', ''], ['Silicon, Si', '<= 0.30 %', '<= 0.30 %', ''], ['Zinc, Zn', '<= 0.25 %', '<= 0.25 %', '']]"
Aluminum 7475-T7351,"{'metric_value': '2.81', 'metric_unit': 'g/cc', 'comment': 'AA; Typical'}","{'metric_value': '71.7', 'metric_unit': 'GPa', 'comment': 'AA; Typical; Average of tension and compression.  Compression modulus is about 2% greater than tensile modulus.'}","{'metric_value': '421', 'metric_unit': 'MPa', 'comment': 'AA; Typical'}","{'metric_value': '496', 'metric_unit': 'MPa', 'comment': 'AA; Typical'}","{'metric_value': '220', 'metric_unit': 'MPa', 'comment': ''}","{'metric_value': '0.880', 'metric_unit': 'J/g-°C', 'comment': 'Estimated from trends in similar Al alloys.'}","[{'value': '23.4 µm/m-°C', 'start_temp': '20.0 °C', 'end_temp': '100 °C'}]","[['Aluminum, Al', '88.5 - 91.5 %', '88.5 - 91.5 %', 'As remainder'], ['Chromium, Cr', '0.18 - 0.25 %', '0.18 - 0.25 %', ''], ['Copper, Cu', '1.2 - 1.9 %', '1.2 - 1.9 %', ''], ['Iron, Fe', '<= 0.12 %', '<= 0.12 %', ''], ['Magnesium, Mg', '1.9 - 2.6 %', '1.9 - 2.6 %', ''], ['Manganese, Mn', '<= 0.06 %', '<= 0.06 %', ''], ['Other, each', '<= 0.05 %', '<= 0.05 %', ''], ['Other, total', '<= 0.15 %', '<= 0.15 %', ''], ['Silicon, Si', '<= 0.10 %', '<= 0.10 %', ''], ['Titanium, Ti', '<= 0.06 %', '<= 0.06 %', ''], ['Zinc, Zn', '5.2 - 6.2 %', '5.2 - 6.2 %', '']]"
Aluminum 5050-H32,"{'metric_value': '2.69', 'metric_unit': 'g/cc', 'comment': 'AA; Typical'}","{'metric_value': '68.9', 'metric_unit': 'GPa', 'comment': 'AA; Typical; Average of tension and compression.  Compression modulus is about 2% greater than tensile modulus.'}","{'metric_value': '145', 'metric_unit': 'MPa', 'comment': 'AA; Typical'}","{'metric_value': '172', 'metric_unit': 'MPa', 'comment': 'AA; Typical'}","{'metric_value': '89.6', 'metric_unit': 'MPa', 'comment': 'completely reversed stress; RR Moore machine/specimen'}","{'metric_value': '0.900', 'metric_unit': 'J/g-°C', 'comment': ''}","[{'value': '23.8 µm/m-°C', 'start_temp': '20.0 °C', 'end_temp': '100 °C'}]","[['Aluminum, Al', '96.3 - 98.9 %', '96.3 - 98.9 %', 'As remainder'], ['Chromium, Cr', '<= 0.10 %', '<= 0.10 %', ''], ['Copper, Cu', '<= 0.20 %', '<= 0.20 %', ''], ['Iron, Fe', '<= 0.70 %', '<= 0.70 %', ''], ['Magnesium, Mg', '1.1 - 1.8 %', '1.1 - 1.8 %', ''], ['Manganese, Mn', '<= 0.10 %', '<= 0.10 %', ''], ['Other, each', '<= 0.05 %', '<= 0.05 %', ''], ['Other, total', '<= 0.15 %', '<= 0.15 %', ''], ['Silicon, Si', '<= 0.40 %', '<= 0.40 %', ''], ['Zinc, Zn', '<= 0.25 %', '<= 0.25 %', '']]"
Aluminum 390.2,"{'metric_value': '2.70', 'metric_unit': 'g/cc', 'comment': 'Estimated by MatWeb from similar alloys'}",,"{'metric_value': '269', 'metric_unit': 'MPa', 'comment': ''}","{'metric_value': '290', 'metric_unit': 'MPa', 'comment': ''}",,"{'metric_value': '0.963', 'metric_unit': 'J/g-°C', 'comment': 'Typical for cast aluminum'}","[{'value': '20.0 µm/m-°C', 'start_temp': '20.0 °C', 'end_temp': '100 °C'}]","[['Aluminum, Al', '74.7 - 78.9 %', '74.7 - 78.9 %', 'As remainder'], ['Copper, Cu', '4.0 - 5.0 %', '4.0 - 5.0 %', ''], ['Iron, Fe', '0.60 - 1.0 %', '0.60 - 1.0 %', ''], ['Magnesium, Mg', '0.50 - 0.65 %', '0.50 - 0.65 %', ''], ['Manganese, Mn', '<= 0.10 %', '<= 0.10 %', ''], ['Other, each', '<= 0.10 %', '<= 0.10 %', ''], ['Other, total', '<= 0.20 %', '<= 0.20 %', ''], ['Silicon, Si', '16 - 18 %', '16 - 18 %', ''], ['Titanium, Ti', '<= 0.20 %', '<= 0.20 %', ''], ['Zinc, Zn', '<= 0.10 %', '<= 0.10 %', '']]"
Aluminum 5454-H112,"{'metric_value': '2.69', 'metric_unit': 'g/cc', 'comment': 'AA; Typical'}","{'metric_value': '70.3', 'metric_unit': 'GPa', 'comment': 'AA; Typical; Average of tension and compression.  Compression modulus is about 2% greater than tensile modulus.'}","{'metric_value': '124', 'metric_unit': 'MPa', 'comment': 'AA; Typical'}","{'metric_value': '248', 'metric_unit': 'MPa', 'comment': 'AA; Typical'}",,"{'metric_value': '0.900', 'metric_unit': 'J/g-°C', 'comment': ''}","[{'value': '23.7 µm/m-°C', 'start_temp': '20.0 °C', 'end_temp': '100 °C'}]","[['Aluminum, Al', '94.4 - 97.1 %', '94.4 - 97.1 %', 'As remainder'], ['Chromium, Cr', '0.05 - 0.20 %', '0.05 - 0.20 %', ''], ['Copper, Cu', '<= 0.10 %', '<= 0.10 %', ''], ['Iron, Fe', '<= 0.40 %', '<= 0.40 %', ''], ['Magnesium, Mg', '2.4 - 3.0 %', '2.4 - 3.0 %', ''], ['Manganese, Mn', '0.50 - 1.0 %', '0.50 - 1.0 %', ''], ['Other, each', '<= 0.05 %', '<= 0.05 %', ''], ['Other, total', '<= 0.15 %', '<= 0.15 %', ''], ['Silicon, Si', '<= 0.25 %', '<= 0.25 %', ''], ['Titanium, Ti', '<= 0.20 %', '<= 0.20 %', ''], ['Zinc, Zn', '<= 0.25 %', '<= 0.25 %', '']]"
"Aluminum 296.0-T4, Cast","{'metric_value': '2.796', 'metric_unit': 'g/cc', 'comment': ''}","{'metric_value': '69.0', 'metric_unit': 'GPa', 'comment': 'Compressive modulus in is typically about 2% higher for Al alloys'}","{'metric_value': '130', 'metric_unit': 'MPa', 'comment': ''}","{'metric_value': '255', 'metric_unit': 'MPa', 'comment': ''}","{'metric_value': '65.0', 'metric_unit': 'MPa', 'comment': 'Notch Status unknown, R.R. Moore Test'}","{'metric_value': '0.963', 'metric_unit': 'J/g-°C', 'comment': ''}","[{'value': '22.0 µm/m-°C', 'start_temp': '20.0 °C', 'end_temp': '100 °C'}]","[['Aluminum, Al', '89 - 94 %', '89 - 94 %', 'As remainder'], ['Copper, Cu', '4.0 - 5.0 %', '4.0 - 5.0 %', ''], ['Iron, Fe', '<= 1.2 %', '<= 1.2 %', ''], ['Magnesium, Mg', '<= 0.050 %', '<= 0.050 %', ''], ['Manganese, Mn', '<= 0.35 %', '<= 0.35 %', ''], ['Nickel, Ni', '<= 0.35 %', '<= 0.35 %', ''], ['Other, total', '<= 0.35 %', '<= 0.35 %', ''], ['Silicon, Si', '2.0 - 3.0 %', '2.0 - 3.0 %', ''], ['Titanium, Ti', '<= 0.25 %', '<= 0.25 %', ''], ['Zinc, Zn', '<= 0.50 %', '<= 0.50 %', '']]"
Aluminum 2219-T851 (Extended High Temperature Data),"{'metric_value': '2.84', 'metric_unit': 'g/cc', 'comment': 'AA; Typical'}","{'metric_value': '73.1', 'metric_unit': 'GPa', 'comment': 'AA; Typical; Average of tension and compression.  Compression modulus is about 2% greater than tensile modulus.'}","{'metric_value': '352', 'metric_unit': 'MPa', 'comment': 'AA; Typical'}","{'metric_value': '455', 'metric_unit': 'MPa', 'comment': 'AA; Typical'}","{'metric_value': '103', 'metric_unit': 'MPa', 'comment': 'completely reversed stress; RR Moore machine/specimen'}","{'metric_value': '0.864', 'metric_unit': 'J/g-°C', 'comment': ''}","[{'value': '22.5 µm/m-°C', 'start_temp': '20.0 °C', 'end_temp': '100 °C'}]","[['Aluminum, Al', '91.5 - 93.8 %', '91.5 - 93.8 %', 'As remainder'], ['Copper, Cu', '5.8 - 6.8 %', '5.8 - 6.8 %', ''], ['Iron, Fe', '<= 0.30 %', '<= 0.30 %', ''], ['Magnesium, Mg', '<= 0.02 %', '<= 0.02 %', ''], ['Manganese, Mn', '0.20 - 0.40 %', '0.20 - 0.40 %', ''], ['Other, each', '<= 0.05 %', '<= 0.05 %', ''], ['Other, total', '<= 0.15 %', '<= 0.15 %', ''], ['Silicon, Si', '<= 0.20 %', '<= 0.20 %', ''], ['Titanium, Ti', '0.02 - 0.10 %', '0.02 - 0.10 %', ''], ['Vanadium, V', '0.05 - 0.15 %', '0.05 - 0.15 %', ''], ['Zinc, Zn', '<= 0.10 %', '<= 0.10 %', ''], ['Zirconium, Zr', '0.10 - 0.25 %', '0.10 - 0.25 %', '']]"
Aluminum 6151-T4,"{'metric_value': '2.71', 'metric_unit': 'g/cc', 'comment': 'AA; Typical'}",,,,,,"[{'value': '23.2 µm/m-°C', 'start_temp': '20.0 °C', 'end_temp': '100 °C'}]","[['Aluminum, Al', '95.5 - 98.8 %', '95.5 - 98.8 %', 'As remainder'], ['Chromium, Cr', '0.15 - 0.35 %', '0.15 - 0.35 %', ''], ['Copper, Cu', '<= 0.35 %', '<= 0.35 %', ''], ['Iron, Fe', '<= 1.0 %', '<= 1.0 %', ''], ['Magnesium, Mg', '0.45 - 0.80 %', '0.45 - 0.80 %', ''], ['Manganese, Mn', '<= 0.20 %', '<= 0.20 %', ''], ['Other, each', '<= 0.05 %', '<= 0.05 %', ''], ['Other, total', '<= 0.15 %', '<= 0.15 %', ''], ['Silicon, Si', '0.60 - 1.2 %', '0.60 - 1.2 %', ''], ['Titanium, Ti', '<= 0.15 %', '<= 0.15 %', ''], ['Zinc, Zn', '<= 0.25 %', '<= 0.25 %', '']]"
Alclad Aluminum 2024-T42,"{'metric_value': '2.77', 'metric_unit': 'g/cc', 'comment': ''}","{'metric_value': '72.4', 'metric_unit': 'GPa', 'comment': ''}","{'metric_value': '235', 'metric_unit': 'MPa', 'comment': 'Sheet and plate'}","{'metric_value': '380', 'metric_unit': 'MPa', 'comment': 'Sheet and plate'}",,"{'metric_value': '0.875', 'metric_unit': 'J/g-°C', 'comment': ''}","[{'value': '22.9 µm/m-°C', 'start_temp': '20.0 °C', 'end_temp': '100 °C'}]","[['Aluminum, Al', '>= 99.3 %', '>= 99.3 %', ''], ['Copper, Cu', '<= 0.10 %', '<= 0.10 %', ''], ['Magnesium, Mg', '<= 0.050 %', '<= 0.050 %', ''], ['Manganese, Mn', '<= 0.050 %', '<= 0.050 %', ''], ['Other, each', '<= 0.030 %', '<= 0.030 %', ''], ['Si+Fe', '<= 0.70 %', '<= 0.70 %', ''], ['Titanium, Ti', '<= 0.030 %', '<= 0.030 %', ''], ['Vanadium, V', '<= 0.050 %', '<= 0.050 %', ''], ['Zinc, Zn', '<= 0.10 %', '<= 0.10 %', '']]"
"Aluminum 6069-T6, 0.5 in x 3 in. Bar, Hot Hollow Extrusion, Average Tensile Values","{'metric_value': '2.72', 'metric_unit': 'g/cc', 'comment': ''}",,"{'metric_value': '414', 'metric_unit': 'MPa', 'comment': 'Longitudinal'}","{'metric_value': '448', 'metric_unit': 'MPa', 'comment': 'Longitudinal'}","{'metric_value': '210', 'metric_unit': 'MPa', 'comment': 'R = -1, f = 1 Hz'}",,"[{'value': '23.6 µm/m-°C', 'start_temp': '20.0 °C', 'end_temp': '100 °C'}]","[['Aluminum, Al', '94.8 - 97.5 %', '94.8 - 97.5 %', 'As remainder'], ['Chromium, Cr', '0.05 - 0.30 %', '0.05 - 0.30 %', ''], ['Copper, Cu', '0.55 - 1.0 %', '0.55 - 1.0 %', ''], ['Iron, Fe', '<= 0.40 %', '<= 0.40 %', ''], ['Magnesium, Mg', '1.2 - 1.6 %', '1.2 - 1.6 %', ''], ['Manganese, Mn', '<= 0.05 %', '<= 0.05 %', ''], ['Other, each', '<= 0.05 %', '<= 0.05 %', ''], ['Other, total', '<= 0.15 %', '<= 0.15 %', ''], ['Silicon, Si', '0.60 - 1.2 %', '0.60 - 1.2 %', ''], ['Strontium, Sr', '<= 0.05 %', '<= 0.05 %', ''], ['Titanium, Ti', '<= 0.10 %', '<= 0.10 %', ''], ['Vanadium, V', '0.10 - 0.30 %', '0.10 - 0.30 %', ''], ['Zinc, Zn', '<= 0.05 %', '<= 0.05 %', '']]"
"Aluminum LM25 TB7 Temper, Gravity Die Cast","{'metric_value': '2.68', 'metric_unit': 'g/cc', 'comment': 'AA 356.0'}",,,"{'metric_value': '230', 'metric_unit': 'MPa', 'comment': ''}",,,,"[['Aluminum, Al', '90.15 - 91.55 %', '90.15 - 91.55 %', 'As remainder'], ['Copper, Cu', '0.20 %', '0.20 %', ''], ['Iron, Fe', '0.50 %', '0.50 %', ''], ['Lead, Pb', '0.10 %', '0.10 %', ''], ['Magnesium, Mg', '0.20 - 0.60 %', '0.20 - 0.60 %', ''], ['Manganese, Mn', '0.30 %', '0.30 %', ''], ['Nickel, Ni', '0.10 %', '0.10 %', ''], ['Other, each', '0.050 %', '0.050 %', ''], ['Other, total', '0.15 %', '0.15 %', ''], ['Silicon, Si', '6.5 - 7.5 %', '6.5 - 7.5 %', ''], ['Tin, Sn', '0.050 %', '0.050 %', ''], ['Titanium, Ti', '0.20 %', '0.20 %', ''], ['Zinc, Zn', '0.10 %', '0.10 %', '']]"
Aluminum 6101-T65,"{'metric_value': '2.70', 'metric_unit': 'g/cc', 'comment': 'AA; Typical'}",,,,,,"[{'value': '23.5 µm/m-°C', 'start_temp': '20.0 °C', 'end_temp': '100 °C'}]","[['Aluminum, Al', '<= 97.6 %', '<= 97.6 %', 'As remainder'], ['Boron, B', '<= 0.06 %', '<= 0.06 %', ''], ['Chromium, Cr', '<= 0.03 %', '<= 0.03 %', ''], ['Copper, Cu', '<= 0.10 %', '<= 0.10 %', ''], ['Iron, Fe', '<= 0.50 %', '<= 0.50 %', ''], ['Magnesium, Mg', '0.35 - 0.80 %', '0.35 - 0.80 %', ''], ['Manganese, Mn', '<= 0.03 %', '<= 0.03 %', ''], ['Other, each', '<= 0.03 %', '<= 0.03 %', ''], ['Other, total', '<= 0.10 %', '<= 0.10 %', ''], ['Silicon, Si', '0.30 - 0.70 %', '0.30 - 0.70 %', ''], ['Zinc, Zn', '<= 0.10 %', '<= 0.10 %', '']]"
DWA 2009/SiC/25p-T4 Aluminum SiC Metal-Matrix-Composite (Al MMC),"{'metric_value': '2.89', 'metric_unit': 'g/cc', 'comment': ''}","{'metric_value': '116.5', 'metric_unit': 'GPa', 'comment': ''}","{'metric_value': '448', 'metric_unit': 'MPa', 'comment': 'L Orientation, Extruded Round Bar'}","{'metric_value': '593', 'metric_unit': 'MPa', 'comment': 'L Orientation, Extruded Round Bar'}",,,,"[['Aluminum, Al', '92.7 - 95.8 %', '92.7 - 95.8 %', 'As Balance, Metal Alloy Basis'], ['Copper, Cu', '3.2 - 4.4 %', '3.2 - 4.4 %', 'Metal Alloy Basis'], ['Iron, Fe', '<= 0.20 %', '<= 0.20 %', 'Metal Alloy Basis'], ['Magnesium, Mg', '1.0 - 1.6 %', '1.0 - 1.6 %', 'Metal Alloy Basis'], ['Other, each', '<= 0.050 %', '<= 0.050 %', 'Metal Alloy Basis'], ['Other, total', '<= 0.15 %', '<= 0.15 %', 'Metal Alloy Basis'], ['Oxygen, O', '<= 0.60 %', '<= 0.60 %', 'Metal Alloy Basis'], ['Silicon, Si', '<= 0.25 %', '<= 0.25 %', 'Metal Alloy Basis'], ['Zinc, Zn', '<= 0.10 %', '<= 0.10 %', 'Metal Alloy Basis']]"
Misumi ANP79 Aluminum Alloy,"{'metric_value': '2.77', 'metric_unit': 'g/cc', 'comment': ''}",,"{'metric_value': '500', 'metric_unit': 'MPa', 'comment': ''}","{'metric_value': '560', 'metric_unit': 'MPa', 'comment': ''}",,,"[{'value': '22.1 µm/m-°C', 'start_temp': '20.0 °C', 'end_temp': '100 °C'}]",[]
