Repository: RealSteel183/FYP

# FYP
Accelerating novel Materials search for Space applications using AI techniques

File: extracted_Al_properties.csv (part 18 of 18)
Alloy Name,Density,Young's Modulus,Yield Strength,Tensile Strength,Fatigue Strength,Specific Heat,Coefficient of Thermal Expansion,Metal Chemical Notations
Aluminum 2007-T3,"{'metric_value': '2.82', 'metric_unit': 'g/cc', 'comment': 'AA; Typical'}","{'metric_value': '73.0', 'metric_unit': 'GPa', 'comment': ''}","{'metric_value': '250', 'metric_unit': 'MPa', 'comment': ''}","{'metric_value': '390', 'metric_unit': 'MPa', 'comment': ''}",,"{'metric_value': '0.860', 'metric_unit': 'J/g-°C', 'comment': ''}",,"[['Aluminum, Al', '87.4 - 95 %', '87.4 - 95 %', 'As remainder'], ['Bismuth, Bi', '<= 0.20 %', '<= 0.20 %', ''], ['Chromium, Cr', '<= 0.10 %', '<= 0.10 %', ''], ['Copper, Cu', '3.3 - 4.6 %', '3.3 - 4.6 %', ''], ['Iron, Fe', '<= 0.80 %', '<= 0.80 %', ''], ['Lead, Pb', '0.80 - 1.5 %', '0.80 - 1.5 %', ''], ['Magnesium, Mg', '0.40 - 1.8 %', '0.40 - 1.8 %', ''], ['Manganese, Mn', '0.50 - 1.0 %', '0.50 - 1.0 %', ''], ['Nickel, Ni', '<= 0.20 %', '<= 0.20 %', ''], ['Other, each', '<= 0.10 %', '<= 0.10 %', ''], ['Other, total', '<= 0.30 %', '<= 0.30 %', ''], ['Silicon, Si', '<= 0.80 %', '<= 0.80 %', ''], ['Tin, Sn', '<= 0.20 %', '<= 0.20 %', ''], ['Titanium, Ti', '<= 0.20 %', '<= 0.20 %', ''], ['Zinc, Zn', '<= 0.80 %', '<= 0.80 %', '']]"
Aluminum 7050-T74,"{'metric_value': '2.83', 'metric_unit': 'g/cc', 'comment': 'AA; Typical'}",,"{'metric_value': '372', 'metric_unit': 'MPa', 'comment': 'Die forgings; Transverse'}","{'metric_value': '432', 'metric_unit': 'MPa', 'comment': 'Die forgings; Transverse'}",,,"[{'value': '23.5 µm/m-°C', 'start_temp': '20.0 °C', 'end_temp': '100 °C'}]","[['Aluminum, Al', '87.3 - 90.3 %', '87.3 - 90.3 %', 'As remainder'], ['Chromium, Cr', '<= 0.04 %', '<= 0.04 %', ''], ['Copper, Cu', '2.0 - 2.6 %', '2.0 - 2.6 %', ''], ['Iron, Fe', '<= 0.15 %', '<= 0.15 %', ''], ['Magnesium, Mg', '1.9 - 2.6 %', '1.9 - 2.6 %', ''], ['Manganese, Mn', '<= 0.10 %', '<= 0.10 %', ''], ['Other, each', '<= 0.05 %', '<= 0.05 %', ''], ['Other, total', '<= 0.15 %', '<= 0.15 %', ''], ['Silicon, Si', '<= 0.12 %', '<= 0.12 %', ''], ['Titanium, Ti', '<= 0.06 %', '<= 0.06 %', ''], ['Zinc, Zn', '5.7 - 6.7 %', '5.7 - 6.7 %', ''], ['Zirconium, Zr', '0.08 - 0.15 %', '0.08 - 0.15 %', '']]"
5251-O Aluminum,"{'metric_value': '2.69', 'metric_unit': 'g/cc', 'comment': 'AA; Typical'}",,"{'metric_value': '80.0', 'metric_unit': 'MPa', 'comment': '0.2% offset'}","{'metric_value': '180', 'metric_unit': 'MPa', 'comment': ''}",,,,"[['Aluminum, Al', '95.4 - 98.2 %', '95.4 - 98.2 %', 'As remainder'], ['Chromium, Cr', '<= 0.15 %', '<= 0.15 %', ''], ['Copper, Cu', '<= 0.15 %', '<= 0.15 %', ''], ['Iron, Fe', '<= 0.50 %', '<= 0.50 %', ''], ['Magnesium, Mg', '1.7 - 2.4 %', '1.7 - 2.4 %', ''], ['Manganese, Mn', '0.10 - 0.50 %', '0.10 - 0.50 %', ''], ['Other, each', '<= 0.05 %', '<= 0.05 %', ''], ['Other, total', '<= 0.15 %', '<= 0.15 %', ''], ['Silicon, Si', '<= 0.40 %', '<= 0.40 %', ''], ['Titanium, Ti', '<= 0.15 %', '<= 0.15 %', ''], ['Zinc, Zn', '<= 0.15 %', '<= 0.15 %', '']]"
Aluminum 1050-H16,"{'metric_value': '2.705', 'metric_unit': 'g/cc', 'comment': 'AA; Typical'}","{'metric_value': '69.0', 'metric_unit': 'GPa', 'comment': 'Compressive Modulus is about 2% higher'}","{'metric_value': '124', 'metric_unit': 'MPa', 'comment': ''}","{'metric_value': '131', 'metric_unit': 'MPa', 'comment': ''}",,"{'metric_value': '0.900', 'metric_unit': 'J/g-°C', 'comment': ''}","[{'value': '23.6 µm/m-°C', 'start_temp': '20.0 °C', 'end_temp': '100 °C'}]","[['Aluminum, Al', '>= 99.50 %', '>= 99.50 %', 'Specified'], ['Copper, Cu', '<= 0.05 %', '<= 0.05 %', ''], ['Iron, Fe', '<= 0.40 %', '<= 0.40 %', ''], ['Magnesium, Mg', '<= 0.05 %', '<= 0.05 %', ''], ['Manganese, Mn', '<= 0.05 %', '<= 0.05 %', ''], ['Other, each', '<= 0.03 %', '<= 0.03 %', ''], ['Silicon, Si', '<= 0.25 %', '<= 0.25 %', ''], ['Titanium, Ti', '<= 0.03 %', '<= 0.03 %', ''], ['Vanadium, V', '<= 0.05 %', '<= 0.05 %', ''], ['Zinc, Zn', '<= 0.05 %', '<= 0.05 %', '']]"
ALIMEX 7075 T651/T652 Aluminum Alloy Rolled,"{'metric_value': '2.801', 'metric_unit': 'g/cc', 'comment': ''}","{'metric_value': '70.0', 'metric_unit': 'GPa', 'comment': ''}","{'metric_value': '26', 'metric_unit': '0', 'comment': ''}","{'metric_value': '36', 'metric_unit': '0', 'comment': 'Rm'}",,,,[]
Traid Villarroya TVH® TV 2017-T3 (AA 2017) Aluminum alloy,"{'metric_value': '2.85', 'metric_unit': 'g/cc', 'comment': ''}","{'metric_value': '75.0', 'metric_unit': 'GPa', 'comment': ''}","{'metric_value': '390', 'metric_unit': 'MPa', 'comment': 'Rp 0.2'}",,,,,"[['Aluminum, Al', '91.65 - 95.5 %', '91.65 - 95.5 %', 'As Remainder'], ['Chromium, Cr', '<= 0.10 %', '<= 0.10 %', ''], ['Copper, Cu', '3.5 - 4.5 %', '3.5 - 4.5 %', ''], ['Iron, Fe', '<= 0.70 %', '<= 0.70 %', ''], ['Magnesium, Mg', '0.40 - 1.0 %', '0.40 - 1.0 %', ''], ['Manganese, Mn', '0.40 - 1.0 %', '0.40 - 1.0 %', ''], ['Silicon, Si', '0.20 - 0.80 %', '0.20 - 0.80 %', ''], ['Zinc, Zn', '<= 0.25 %', '<= 0.25 %', '']]"
"Aluminum 7005-T6, 7005-T63, and 7005-T6351","{'metric_value': '2.78', 'metric_unit': 'g/cc', 'comment': 'AA; Typical'}","{'metric_value': '72.0', 'metric_unit': 'GPa', 'comment': 'Average of Tension and Compression.  In Al alloys, the compressive modulus is typically 2% greater than the tensile modulus'}","{'metric_value': '290', 'metric_unit': 'MPa', 'comment': ''}","{'metric_value': '350', 'metric_unit': 'MPa', 'comment': ''}","{'metric_value': '150', 'metric_unit': 'MPa', 'comment': ''}","{'metric_value': '0.875', 'metric_unit': 'J/g-°C', 'comment': ''}","[{'value': '23.6 µm/m-°C', 'start_temp': '20.0 °C', 'end_temp': '100 °C'}]","[['Aluminum, Al', '91 - 94.7 %', '91 - 94.7 %', 'As remainder'], ['Chromium, Cr', '0.06 - 0.20 %', '0.06 - 0.20 %', ''], ['Copper, Cu', '<= 0.10 %', '<= 0.10 %', ''], ['Iron, Fe', '<= 0.40 %', '<= 0.40 %', ''], ['Magnesium, Mg', '1.0 - 1.8 %', '1.0 - 1.8 %', ''], ['Manganese, Mn', '0.20 - 0.70 %', '0.20 - 0.70 %', ''], ['Other, each', '<= 0.05 %', '<= 0.05 %', ''], ['Other, total', '<= 0.15 %', '<= 0.15 %', ''], ['Silicon, Si', '<= 0.35 %', '<= 0.35 %', ''], ['Titanium, Ti', '0.01 - 0.06 %', '0.01 - 0.06 %', ''], ['Zinc, Zn', '4.0 - 5.0 %', '4.0 - 5.0 %', ''], ['Zirconium, Zr', '0.08 - 0.20 %', '0.08 - 0.20 %', '']]"
Aluminum 1180-H18,"{'metric_value': '2.705', 'metric_unit': 'g/cc', 'comment': ''}","{'metric_value': '67.0', 'metric_unit': 'GPa', 'comment': 'Compressive Modulus is about 2% higher'}","{'metric_value': '115', 'metric_unit': 'MPa', 'comment': ''}","{'metric_value': '125', 'metric_unit': 'MPa', 'comment': ''}",,"{'metric_value': '0.900', 'metric_unit': 'J/g-°C', 'comment': ''}","[{'value': '23.6 µm/m-°C', 'start_temp': '20.0 °C', 'end_temp': '100 °C'}]","[['Aluminum, Al', '>= 99.8 %', '>= 99.8 %', 'Specified'], ['Copper, Cu', '<= 0.010 %', '<= 0.010 %', ''], ['Gallium, Ga', '<= 0.030 %', '<= 0.030 %', ''], ['Iron, Fe', '<= 0.090 %', '<= 0.090 %', ''], ['Magnesium, Mg', '<= 0.020 %', '<= 0.020 %', ''], ['Manganese, Mn', '<= 0.020 %', '<= 0.020 %', ''], ['Silicon, Si', '<= 0.090 %', '<= 0.090 %', ''], ['Titanium, Ti', '<= 0.020 %', '<= 0.020 %', ''], ['Vanadium, V', '<= 0.050 %', '<= 0.050 %', ''], ['Zinc, Zn', '<= 0.030 %', '<= 0.030 %', '']]"
Aleris Alustar H131 Aluminum Alloy,"{'metric_value': '2.66', 'metric_unit': 'g/cc', 'comment': 'Aluminum 5083'}",,"{'metric_value': '269', 'metric_unit': 'MPa', 'comment': ''}","{'metric_value': '324', 'metric_unit': 'MPa', 'comment': ''}",,,,"[['Aluminum, Al', '93 %', '93 %', ''], ['Chromium, Cr', '<= 0.30 %', '<= 0.30 %', ''], ['Copper, Cu', '<= 0.40 %', '<= 0.40 %', ''], ['Iron, Fe', '<= 0.50 %', '<= 0.50 %', ''], ['Magnesium, Mg', '5.0 - 6.0 %', '5.0 - 6.0 %', ''], ['Manganese, Mn', '0.60 - 1.2 %', '0.60 - 1.2 %', ''], ['Silicon, Si', '<= 0.50 %', '<= 0.50 %', ''], ['Titanium, Ti', '<= 0.20 %', '<= 0.20 %', ''], ['Zinc, Zn', '0.40 - 1.5 %', '0.40 - 1.5 %', ''], ['Zirconium, Zr', '0.050 - 0.25 %', '0.050 - 0.25 %', '']]"
Aluminum 5254-H112,"{'metric_value': '2.66', 'metric_unit': 'g/cc', 'comment': 'AA; Typical'}","{'metric_value': '70.3', 'metric_unit': 'GPa', 'comment': 'AA; Typical; Average of tension and compression.  Compression modulus is about 2% greater than tensile modulus.'}","{'metric_value': '117', 'metric_unit': 'MPa', 'comment': 'AA; Typical'}","{'metric_value': '241', 'metric_unit': 'MPa', 'comment': 'AA; Typical'}","{'metric_value': '117', 'metric_unit': 'MPa', 'comment': 'completely reversed stress; RR Moore machine/specimen'}","{'metric_value': '0.900', 'metric_unit': 'J/g-°C', 'comment': ''}","[{'value': '24.0 µm/m-°C', 'start_temp': '20.0 °C', 'end_temp': '100 °C'}]","[['Aluminum, Al', '94.8 - 96.8 %', '94.8 - 96.8 %', 'As remainder'], ['Chromium, Cr', '0.15 - 0.35 %', '0.15 - 0.35 %', ''], ['Copper, Cu', '<= 0.05 %', '<= 0.05 %', ''], ['Magnesium, Mg', '3.1 - 3.9 %', '3.1 - 3.9 %', ''], ['Manganese, Mn', '<= 0.01 %', '<= 0.01 %', ''], ['Other, each', '<= 0.05 %', '<= 0.05 %', ''], ['Other, total', '<= 0.15 %', '<= 0.15 %', ''], ['Si+Fe', '<= 0.45 %', '<= 0.45 %', ''], ['Titanium, Ti', '<= 0.05 %', '<= 0.05 %', ''], ['Zinc, Zn', '<= 0.20 %', '<= 0.20 %', '']]"
Alclad Aluminum 2219-T81,"{'metric_value': '2.84', 'metric_unit': 'g/cc', 'comment': ''}","{'metric_value': '73.8', 'metric_unit': 'GPa', 'comment': ''}","{'metric_value': '255', 'metric_unit': 'MPa', 'comment': 'Sheet'}","{'metric_value': '340', 'metric_unit': 'MPa', 'comment': 'Sheet'}",,"{'metric_value': '0.864', 'metric_unit': 'J/g-°C', 'comment': ''}","[{'value': '22.5 µm/m-°C', 'start_temp': '20.0 °C', 'end_temp': '100 °C'}]","[['Aluminum, Al', '97.55 - 99.2 %', '97.55 - 99.2 %', ''], ['Copper, Cu', '<= 0.10 %', '<= 0.10 %', ''], ['Magnesium, Mg', '<= 0.10 %', '<= 0.10 %', ''], ['Manganese, Mn', '<= 0.10 %', '<= 0.10 %', ''], ['Other, each', '<= 0.050 %', '<= 0.050 %', ''], ['Other, total', '<= 0.15 %', '<= 0.15 %', ''], ['Si+Fe', '<= 0.70 %', '<= 0.70 %', ''], ['Zinc, Zn', '0.80 - 1.3 %', '0.80 - 1.3 %', '']]"
"Aluminum 319.0-T6, Sand Cast","{'metric_value': '2.79', 'metric_unit': 'g/cc', 'comment': ''}","{'metric_value': '74.0', 'metric_unit': 'GPa', 'comment': 'Compressive modulus in is typically about 2% higher for Al alloys'}","{'metric_value': '138', 'metric_unit': 'MPa', 'comment': 'AA'}","{'metric_value': '214', 'metric_unit': 'MPa', 'comment': 'AA'}","{'metric_value': '75.0', 'metric_unit': 'MPa', 'comment': 'Notch Status unknown, R.R. Moore Test'}","{'metric_value': '0.963', 'metric_unit': 'J/g-°C', 'comment': ''}","[{'value': '21.4 µm/m-°C', 'start_temp': '20.0 °C', 'end_temp': '100 °C'}]","[['Aluminum, Al', '85.8 - 91.5 %', '85.8 - 91.5 %', 'As remainder'], ['Copper, Cu', '3.0 - 4.0 %', '3.0 - 4.0 %', ''], ['Iron, Fe', '<= 1.0 %', '<= 1.0 %', ''], ['Magnesium, Mg', '<= 0.10 %', '<= 0.10 %', ''], ['Manganese, Mn', '<= 0.50 %', '<= 0.50 %', ''], ['Nickel, Ni', '<= 0.35 %', '<= 0.35 %', ''], ['Other, total', '<= 0.50 %', '<= 0.50 %', ''], ['Silicon, Si', '5.5 - 6.5 %', '5.5 - 6.5 %', ''], ['Titanium, Ti', '<= 0.25 %', '<= 0.25 %', ''], ['Zinc, Zn', '<= 1.0 %', '<= 1.0 %', '']]"
Alclad Aluminum 2219-T31,"{'metric_value': '2.84', 'metric_unit': 'g/cc', 'comment': ''}","{'metric_value': '73.8', 'metric_unit': 'GPa', 'comment': ''}","{'metric_value': '170', 'metric_unit': 'MPa', 'comment': 'Sheet'}","{'metric_value': '290', 'metric_unit': 'MPa', 'comment': 'Sheet'}",,"{'metric_value': '0.864', 'metric_unit': 'J/g-°C', 'comment': ''}","[{'value': '22.5 µm/m-°C', 'start_temp': '20.0 °C', 'end_temp': '100 °C'}]","[['Aluminum, Al', '97.55 - 99.2 %', '97.55 - 99.2 %', ''], ['Copper, Cu', '<= 0.10 %', '<= 0.10 %', ''], ['Magnesium, Mg', '<= 0.10 %', '<= 0.10 %', ''], ['Manganese, Mn', '<= 0.10 %', '<= 0.10 %', ''], ['Other, each', '<= 0.050 %', '<= 0.050 %', ''], ['Other, total', '<= 0.15 %', '<= 0.15 %', ''], ['Si+Fe', '<= 0.70 %', '<= 0.70 %', ''], ['Zinc, Zn', '0.80 - 1.3 %', '0.80 - 1.3 %', '']]"
Aluminum 2025-T6,"{'metric_value': '2.81', 'metric_unit': 'g/cc', 'comment': 'AA; Typical'}","{'metric_value': '71.7', 'metric_unit': 'GPa', 'comment': 'AA; Typical; Average of tension and compression.  Compression modulus is about 2% greater than tensile modulus.'}","{'metric_value': '255', 'metric_unit': 'MPa', 'comment': 'AA; Typical'}","{'metric_value': '400', 'metric_unit': 'MPa', 'comment': 'AA; Typical'}","{'metric_value': '124', 'metric_unit': 'MPa', 'comment': 'completely reversed stress; RR Moore machine/specimen'}","{'metric_value': '0.880', 'metric_unit': 'J/g-°C', 'comment': 'Estimated from trends in similar Al alloys.'}","[{'value': '22.7 µm/m-°C', 'start_temp': '20.0 °C', 'end_temp': '100 °C'}]","[['Aluminum, Al', '90.9 - 95.2 %', '90.9 - 95.2 %', 'As remainder'], ['Chromium, Cr', '<= 0.10 %', '<= 0.10 %', ''], ['Copper, Cu', '3.9 - 5.0 %', '3.9 - 5.0 %', ''], ['Iron, Fe', '<= 1.0 %', '<= 1.0 %', ''], ['Magnesium, Mg', '<= 0.05 %', '<= 0.05 %', ''], ['Manganese, Mn', '0.40 - 1.2 %', '0.40 - 1.2 %', ''], ['Other, each', '<= 0.05 %', '<= 0.05 %', ''], ['Other, total', '<= 0.15 %', '<= 0.15 %', ''], ['Silicon, Si', '0.50 - 1.2 %', '0.50 - 1.2 %', ''], ['Titanium, Ti', '<= 0.15 %', '<= 0.15 %', ''], ['Zinc, Zn', '<= 0.25 %', '<= 0.25 %', '']]"
Aluminum 6463-T4,"{'metric_value': '2.69', 'metric_unit': 'g/cc', 'comment': 'AA; Typical'}","{'metric_value': '69.0', 'metric_unit': 'GPa', 'comment': 'Average of Tension and Compression.  In Al alloys, the compressive modulus is typically 2% greater than the tensile modulus'}","{'metric_value': '90.0', 'metric_unit': 'MPa', 'comment': ''}","{'metric_value': '170', 'metric_unit': 'MPa', 'comment': ''}","{'metric_value': '70.0', 'metric_unit': 'MPa', 'comment': ''}","{'metric_value': '0.890', 'metric_unit': 'J/g-°C', 'comment': 'Estimated from trends in similar Al alloys.'}","[{'value': '23.4 µm/m-°C', 'start_temp': '20.0 °C', 'end_temp': '100 °C'}]","[['Aluminum, Al', '<= 97.9 %', '<= 97.9 %', 'As remainder'], ['Copper, Cu', '<= 0.20 %', '<= 0.20 %', ''], ['Iron, Fe', '<= 0.15 %', '<= 0.15 %', ''], ['Magnesium, Mg', '0.45 - 0.90 %', '0.45 - 0.90 %', ''], ['Manganese, Mn', '<= 0.05 %', '<= 0.05 %', ''], ['Other, each', '<= 0.05 %', '<= 0.05 %', ''], ['Other, total', '<= 0.15 %', '<= 0.15 %', ''], ['Silicon, Si', '0.20 - 0.60 %', '0.20 - 0.60 %', ''], ['Zinc, Zn', '<= 0.05 %', '<= 0.05 %', '']]"
Universal Wire Works A356 (AMS 4181) Aluminum Alloy Filler Metal,,,,,,,,"[['Aluminum, Al', '92.7 %', '92.7 %', 'As Remainder'], ['Magnesium, Mg', '0.30 %', '0.30 %', ''], ['Silicon, Si', '7.0 %', '7.0 %', '']]"
"Aluminum 6069-T6, 0.75 in x 2.2 in. Bar, Hot Hollow Extrusion, Average Tensile Values","{'metric_value': '2.72', 'metric_unit': 'g/cc', 'comment': ''}",,"{'metric_value': '441', 'metric_unit': 'MPa', 'comment': 'Longitudinal'}","{'metric_value': '469', 'metric_unit': 'MPa', 'comment': 'Longitudinal'}",,,"[{'value': '23.6 µm/m-°C', 'start_temp': '20.0 °C', 'end_temp': '100 °C'}]","[['Aluminum, Al', '94.8 - 97.5 %', '94.8 - 97.5 %', 'As remainder'], ['Chromium, Cr', '0.05 - 0.30 %', '0.05 - 0.30 %', ''], ['Copper, Cu', '0.55 - 1.0 %', '0.55 - 1.0 %', ''], ['Iron, Fe', '<= 0.40 %', '<= 0.40 %', ''], ['Magnesium, Mg', '1.2 - 1.6 %', '1.2 - 1.6 %', ''], ['Manganese, Mn', '<= 0.05 %', '<= 0.05 %', ''], ['Other, each', '<= 0.05 %', '<= 0.05 %', ''], ['Other, total', '<= 0.15 %', '<= 0.15 %', ''], ['Silicon, Si', '0.60 - 1.2 %', '0.60 - 1.2 %', ''], ['Strontium, Sr', '<= 0.05 %', '<= 0.05 %', ''], ['Titanium, Ti', '<= 0.10 %', '<= 0.10 %', ''], ['Vanadium, V', '0.10 - 0.30 %', '0.10 - 0.30 %', ''], ['Zinc, Zn', '<= 0.05 %', '<= 0.05 %', '']]"
